Repository: PurdueH2Lab/MetalHydrideToolbox

Purdue Metal Hydride Toolbox
===============================

An object-oriented MATLAB Toolbox for modeling metal hydride thermal systems and hydrogen storage systems

File: data/supporting/Mg[1]Ni[0.02]_PCI.csv
Author,Kapischke,,,,,,,,,
DOI,10.1016/S0894-1777(98)10007-9,,,,,,,,,
Location,Figure 4,,,,,,,,,
,,,,,,,,,,
Abs/Des,Abs,,Abs,,Abs,,Abs,,Abs,
Temp (K),547,,573,,593,,623,,653,
,mass %,eq. pressure (bar),mass %,eq. pressure (bar),mass %,eq. pressure (bar),mass %,eq. pressure (bar),mass %,eq. pressure (bar)
,1.003,0.746,0.798,1.56,0.593,2.619,0.889,4.745,1.208,9.157
,1.596,0.835,1.414,1.568,1.094,2.87,1.505,5.65,1.801,10.388
,2.394,0.844,1.915,1.655,2.098,3.127,2.417,5.987,2.303,11.047
,2.919,0.932,2.531,1.662,2.987,3.219,2.919,6.32,3.215,12.037
,3.397,1.019,3.215,1.752,4.013,3.394,3.511,6.572,4.013,12.537
,3.899,1.025,3.808,1.84,5.313,3.491,4.195,6.906,4.811,13.117
,4.378,1.112,4.515,1.767,6.02,3.662,4.925,7.404,5.016,13.446
,5.016,1.12,5.107,1.855,6.704,5.303,5.7,7.822,,
,5.609,1.208,5.814,1.945,7.114,6.614,6.521,8.239,,
,6.316,1.38,6.498,2.035,,,,,,
,6.909,1.468,7.205,3.513,,,,,,
,7.502,3.108,,,,,,,,

File: data/supporting/Mm[0.5]La[0.5]Ni[4.7]Sn[0.3]_PCI.csv
Author,Khyzhun,,,,,
DOI,10.1016/S0925-8388(03)00352-9,,,,,
Location,Figure 5,,,,,
,,,,,,
Abs/Des,Des,,Des,,Des,
Temp (K),298,,323,,348,
,mass %,Peq (bar),mass %,Peq (bar),mass %,Peq (bar)
,0.0881,0.1591,0.0587,0.1532,0.0652,0.4234
,0.1044,0.2275,0.0881,0.5830,0.0848,0.8336
,0.1174,0.3442,0.1109,0.9510,0.1076,1.7045
,0.1403,0.4651,0.1664,1.7699,0.1272,2.6779
,0.1566,0.6054,0.2055,2.0192,0.1598,3.6877
,0.1892,0.6651,0.3164,2.0576,0.1957,4.7100
,0.2349,0.7037,0.4241,2.0966,0.2610,5.0783
,0.2805,0.7307,0.5382,2.1771,0.3523,5.2732
,0.3360,0.7171,0.6622,2.3036,0.4730,5.2732
,0.3817,0.7446,0.8090,2.3036,0.5839,5.2732
,0.4273,0.7446,0.9427,2.3473,0.6818,5.3734
,0.4762,0.7588,1.0406,2.6779,0.8155,5.4754
,0.5317,0.7446,1.1091,3.6190,0.9231,5.6855
,0.5741,0.7446,1.1710,6.0158,1.0536,6.9934
,0.6263,0.7732,1.1971,8.9321,1.1025,8.6021
,0.6720,0.7879,1.2167,11.4083,1.1286,10.3836
,0.7144,0.7879,1.2232,13.7710,1.1613,13.2622
,0.7503,0.7879,1.2428,22.4646,1.1776,16.0088
,0.7927,0.8028,,,1.2135,22.8914
,0.8416,0.8028,,,,
,0.8840,0.8336,,,,
,0.9264,0.8336,,,,
,0.9786,0.8656,,,,
,1.0308,0.8656,,,,
,1.0765,0.9510,,,,
,1.0960,1.0254,,,,
,1.1352,1.1920,,,,
,1.1547,1.3858,,,,
,1.1743,1.6728,,,,
,1.1971,2.2606,,,,
,1.2200,3.2939,,,,
,1.2493,5.6855,,,,
,1.2591,9.2748,,,,
,1.2689,13.2622,,,,
,1.2787,21.2312,,,,

File: data/supporting/Mm[1]Al[0.4]Mn[0.3]Co[0.7]Ni[3.6]_PCI.csv
Author,Kapischke,,,,,,,,,,,,,,,
DOI,10.1016/S0894-1777(98)10007-9,,,,,,,,,,,,,,,
Location,Figure 8,,,,,,,,,,,,,,,
,,,,,,,,,,,,,,,,
Abs/Des,Abs,,Des,,Abs,,Des,,Abs,,Des,,Abs,,Des,
Temp (K),323,,323,,373,,373,,423,,423,,473,,473,
,mass %,eq. pressure (bar),mass %,eq. pressure (bar),mass %,eq. pressure (bar),mass %,eq. pressure (bar),mass %,eq. pressure (bar),mass %,eq. pressure (bar),mass %,eq. pressure (bar),mass %,eq. pressure (bar)
,0.172,0.633,0.187,0.52,0.121,1.655,0.152,1.209,0.077,2.65,0.153,2.867,0.033,1.862,0.121,6.285
,0.398,0.866,0.342,0.74,0.272,3.628,0.192,1.688,0.145,6.163,0.228,6.798,0.066,6.798,0.249,19.616
,0.632,1.53,0.573,1.185,0.474,6.043,0.256,2.45,0.26,10.888,0.407,12.991,0.118,14.33,0.4,36.043
,0.89,2.756,0.676,1.5,0.661,8.272,0.355,3.421,0.411,17.098,0.638,22.505,0.154,20.005,0.614,57.725
,1.057,6.933,0.787,1.898,0.8,10.888,0.482,4.775,0.614,26.33,0.852,33.982,0.202,26.852,0.741,73.053
,1.121,11.323,0.858,2.265,0.931,15.5,0.653,6.409,0.797,36.043,1.015,50.316,0.297,36.757,0.912,96.151
,,,0.942,2.924,1.07,27.927,0.891,10.066,0.987,53.367,1.082,63.676,0.396,46.517,,
,,,1.049,5.165,1.146,37.486,1.042,17.437,1.075,62.439,,,0.551,60.036,,
,,,1.121,11.323,1.209,44.727,1.161,33.982,,,,,0.634,68.876,,
,,,,,,,1.249,58.869,,,,,0.793,83.81,,

File: data/supporting/Mm[1]Ni[4.5]Fe[0.5]_PCI.csv
Author,Singh,,,,,
DOI,10.1016/j.jallcom.2003.11.005,,,,,
Location,Figure 3a,,,,,
,,,,,,
Abs/Des,Des,,Des,,Des,
Temp (K),325,,350,,375,
,mass %,eq. pressure (bar),mass %,eq. pressure (bar),mass %,eq. pressure (bar)
,0.1317,0.9742,0.0466,1.0430,0.0001,0.9139
,0.4489,2.0088,0.0931,2.0226,0.0084,3.9234
,1.2730,4.0704,0.2211,3.9152,0.0861,6.0142
,1.3662,6.0297,0.8131,5.9859,0.4499,7.8975
,1.4593,7.9891,1.1306,8.0019,0.9027,9.9083
,1.5022,9.9503,1.2740,9.8938,1.2279,11.9240
,1.5064,11.9131,1.3633,11.9841,1.3675,13.8815
,1.5028,13.9416,1.4139,13.8797,1.4142,15.8426
,1.5070,15.9044,1.4606,15.8408,1.4145,17.8055
,,,1.4609,17.8037,,
,,,,,,
,,,,,,

File: data/supporting/Mm[1]Ni[4.6]Fe[0.4]_PCI.csv
Author,Muthukumar,,,,,,,
DOI,10.1016/j.ijhydene.2004.12.007,,,,,,,
Location,Figure 4,,,,,,,
,,,,,,,,
Abs/Des,Abs,,Abs,,Abs,,Abs,
Temp (K),283,,288,,293,,298,
,mass %,Peq (bar),mass %,Peq (bar),mass %,Peq (bar),mass %,Peq (bar)
,0.059,3.804,0.061,4.916,0.027,3.795,0.01,3.184
,0.177,8.586,0.177,10.203,0.059,6.33,0.025,5.31
,0.312,11.656,0.317,14.284,0.174,13.737,0.059,9.966
,0.393,11.882,0.391,15.417,0.319,17.315,0.172,16.565
,0.435,12.197,0.44,15.835,0.391,18.851,0.315,19.738
,0.496,12.417,0.501,16.56,0.437,19.067,0.391,21.073
,0.58,12.543,0.578,16.785,0.494,19.892,0.437,21.592
,0.632,12.962,0.639,17.106,0.504,20.096,0.501,22.419
,0.676,12.975,0.752,17.745,0.533,20.307,0.58,23.149
,0.752,13.098,0.853,18.279,0.609,20.632,0.637,23.57
,0.809,13.418,0.944,18.71,0.678,21.057,0.681,24.189
,0.853,13.633,1.101,20.271,0.752,21.583,0.752,24.513
,0.892,13.746,1.376,23.483,0.813,22.308,0.811,25.035
,0.944,13.761,1.455,24.921,0.855,22.725,0.853,25.653
,1.106,14.111,1.529,27.063,0.944,24.064,0.895,26.272
,1.374,16.917,1.556,28.687,1.101,26.231,0.941,27.295
,1.46,18.558,1.578,30.512,1.374,30.452,1.103,30.373
,1.531,20.903,1.585,32.029,1.452,32.597,1.374,34.897
,1.548,22.524,1.624,39.112,1.529,35.144,1.457,38.255
,1.558,23.335,,,1.556,38.586,,
,1.578,24.654,,,,,,
,1.585,25.969,,,,,,
,1.617,34.968,,,,,,

File: data/supporting/Mm[1]Ni[4.7]Sn[0.3]_PCI.csv
Author,Khyzhun,,,,,
DOI,10.1016/S0925-8388(03)00352-9,,,,,
Location,Figure 5,,,,,
,,,,,,
Abs/Des,Des,,Des,,Des,
Temp (K),298,,323,,348,
,mass %,Peq (bar),mass %,Peq (bar),mass %,Peq (bar)
,0.0845,0.1511,0.0585,0.1402,0.0520,0.1402
,0.0975,0.2602,0.0715,0.2413,0.0682,0.2505
,0.1007,0.3927,0.0942,0.8461,0.0715,0.4392
,0.1202,0.5503,0.1137,1.2776,0.0812,0.8459
,0.1397,0.7426,0.1300,1.7899,0.1040,1.5118
,0.1819,0.8314,0.1462,2.1588,0.1202,2.6023
,0.2307,0.8637,0.1787,2.3278,0.1397,3.7852
,0.2957,0.9317,0.2242,2.3292,0.1560,4.7396
,0.3509,0.9151,0.2827,2.4201,0.1787,5.4050
,0.4159,0.9333,0.3411,2.5145,0.2144,5.6140
,0.4776,0.9341,0.3964,2.5164,0.2794,5.8334
,0.5393,0.9705,0.4744,2.6153,0.3574,6.0626
,0.6076,0.9715,0.5783,2.6686,0.4484,6.0703
,0.6693,1.0094,0.6790,2.6723,0.5393,6.3099
,0.7473,1.0296,0.7733,2.8304,0.6693,6.2042
,0.8025,1.0499,0.8805,2.9428,0.8382,6.7024
,0.8707,1.0910,0.9779,3.0592,0.9422,7.0999
,0.9455,1.0921,1.0657,3.3635,1.0267,7.5189
,1.0137,1.1563,1.1469,4.1373,1.0722,7.6659
,1.1014,1.3198,1.1989,5.9089,1.1177,8.7448
,1.1631,1.5059,1.2346,8.4372,1.1729,10.7526
,1.2021,1.9582,1.2476,10.7639,1.1891,12.4926
,1.2346,3.0133,1.2671,13.9929,1.2119,15.3540
,1.2541,4.2219,1.2801,16.8767,1.2444,22.3368
,1.2671,5.9146,1.2866,21.5287,,
,1.2931,10.7707,,,,
,1.3093,22.3571,,,,
,,,,,,

File: data/supporting/Mm[1]Ni[4.9]Fe[0.1]_PCI.csv
Author,Singh,,,,,
DOI,10.1016/j.jallcom.2003.11.005,,,,,
Location,Figure 3c,,,,,
,,,,,,
Abs/Des,Des,,Des,,Des,
Temp (K),325,,350,,375,
,mass %,eq. pressure (bar),mass %,eq. pressure (bar),mass %,eq. pressure (bar)
,0.0617,0.9160,0.0658,3.9295,0.0041,3.9269
,0.3126,2.0477,0.2015,5.8973,0.0123,7.7815
,0.8432,3.9620,0.9090,7.9592,0.0576,11.7077
,1.4561,5.9499,1.4848,9.8053,0.2098,13.7464
,1.5836,7.8473,1.5836,11.7716,0.5717,15.7237
,1.6494,9.8122,1.6370,13.8061,0.9995,17.7738
,1.7028,11.7065,1.6494,15.9089,1.3985,19.7527
,1.7111,13.6691,,,1.4972,21.7190
,,,,,1.5548,23.6135
,,,,,1.5589,25.5058
,,,,,,
,,,,,,

File: data/supporting/Na[1]Al[1]H[1]_PCI.csv
Author,Streukens,,,
DOI,10.1039/b603268k,,,
Location,Figure 1 4 mol % Ti,,,
,,,,
Abs/Des,Abs,,Des,
Temp (K),433,,433,
,mass %,eq pressure (bar),mass %,ep pressure (bar)
,0.05,5.66,9.01E-02,2.51E+00
,0.23,7.39,4.62E-01,5.54E+00
,1.37,8.05,1.05E+00,6.72E+00
,1.66,9.38,1.60E+00,7.05E+00
,1.67,12.97,1.71E+00,1.07E+01
,1.68,18.24,1.69E+00,2.10E+01
,1.69,63.18,1.69E+00,6.72E+01
,1.72,75.85,1.90E+00,7.19E+01
,1.75,78.39,2.05E+00,7.36E+01
,1.77,81.98,2.29E+00,7.55E+01
,1.84,87.48,2.50E+00,7.64E+01
,2,89.41,2.76E+00,7.78E+01
,2.4,91.08,3.20E+00,7.83E+01
,2.91,91.18,3.65E+00,7.90E+01
,3.25,92.2,3.85E+00,8.05E+01
,3.51,94.16,4.04E+00,8.20E+01
,3.67,96.09,4.10E+00,9.03E+01
,3.84,98.03,4.08E+00,1.01E+02
,3.89,100.99,4.09E+00,1.07E+02
,3.96,103.75,4.09E+00,1.09E+02
,4.01,106.08,,
,4.05,107.99,,
,4.08,109.26,,

File: data/supporting/Nb[0.95]Cr[0.05]_PCI.csv
Author,Esayed,,,,,,,,,,,
DOI,10.1016/S0360-3199(99)00025-7,,,,,,,,,,,
Location,Figure 1,,,,,,,,,,,
,,,,,,,,,,,,
Abs/Des,Abs,,Des,,Abs,,Des,,Abs,,Des,
Temp (K),320,,320,,350,,350,,375,,375,
,mass %,eq. pressure (bar),mass %,eq. pressure (bar),mass %,eq. pressure (bar),mass %,eq. pressure (bar),mass %,eq. pressure (bar),mass %,eq. pressure (bar)
,0.083,0.269,0.076,0.071,0.083,0.371,0.06,0.131,0.175,0.974,0.086,0.164
,0.11,0.519,0.128,0.113,0.142,0.716,0.099,0.214,0.332,1.143,0.178,0.316
,0.214,0.669,0.242,0.117,0.293,0.886,0.256,0.277,0.463,1.239,0.361,0.371
,0.361,0.807,0.507,0.122,0.446,0.987,0.413,0.296,0.632,1.29,0.524,0.381
,0.511,0.852,0.379,0.122,0.593,1.041,0.543,0.308,0.812,1.514,0.651,0.392
,0.687,0.898,0.647,0.122,0.704,1.084,0.687,0.325,0.942,1.927,0.772,0.419
,0.824,0.935,0.797,0.126,0.815,1.256,0.814,0.366,,,0.902,0.473
,0.952,2.356,0.957,0.151,0.956,2.958,0.938,0.436,,,0.958,1.069
,,,0.947,0.262,,,0.951,0.687,,,,
,,,0.948,0.526,,,,,,,,
,,,0.955,0.898,,,,,,,,

File: data/supporting/Nb[0.97]Cr[0.03]_PCI.csv
Author,Esayed,,,,,,,,,,,
DOI,10.1016/S0360-3199(99)00025-7,,,,,,,,,,,
Location,Figure 2,,,,,,,,,,,
,,,,,,,,,,,,
Abs/Des,Abs,,Des,,Abs,,Des,,Abs,,Des,
Temp (K),320,,320,,350,,350,,375,,375,
,mass %,eq. pressure (bar),mass %,eq. pressure (bar),mass %,eq. pressure (bar),mass %,eq. pressure (bar),mass %,eq. pressure (bar),mass %,eq. pressure (bar)
,0.127,0.425,0.075,0.063,0.091,0.57,0.087,0.249,0.075,0.436,0.077,0.198
,0.23,0.562,0.108,0.094,0.122,1.19,0.168,0.357,0.095,0.818,0.103,0.316
,0.353,0.652,0.151,0.138,0.267,1.325,0.301,0.425,0.161,1.494,0.207,0.436
,0.489,0.687,0.274,0.147,0.38,1.397,0.45,0.454,0.316,1.686,0.334,0.533
,0.622,0.706,0.397,0.156,0.49,1.435,0.57,0.479,0.462,1.851,0.482,0.547
,0.754,0.745,0.562,0.162,0.623,1.435,0.702,0.492,0.617,1.927,0.612,0.555
,0.903,0.987,0.717,0.169,0.794,1.641,0.832,0.533,0.775,2.116,0.767,0.593
,,,0.859,0.19,0.912,3.205,0.926,0.755,0.918,2.657,0.871,0.643
,,,0.902,0.292,0.919,4.985,,,0.912,4.189,0.913,1.174
,,,0.919,0.473,,,,,0.919,6.429,,

File: data/supporting/Tb[2]Co[7]_PCI.csv
Author,Goudy,,,,,,,,,,,,,,,,,
DOI,"Andrew Goudy Thesis, University of Pittsburg 1976",,,,,,,,,,,,,,,,,
Location,Figure 16,,,,,,,,,,,,,,,,,
,,,,,,,,,,,,,,,,,,
Abs/Des,Des,,Des,,Des,,,,,,,,,,,,,
Temp (K),323,,348,,374,,,,,,,,,,,,,
,wt %,P (bar),wt %,P (bar),wt %,P (bar),,,,,,,,,,,,
,0.039759483,0.015281053,0.005308385,0.014646587,0.025286925,0.074613982,,,,,,,,,,,,
,0.054979702,0.023118972,0.033666056,0.040366748,0.047129273,0.175754289,,,,,,,,,,,,
,0.083065011,0.030752484,0.122210345,0.091017368,0.068758005,0.233805049,,,,,,,,,,,,
,0.111075553,0.033492199,0.210466251,0.094894013,0.111892639,0.297900055,,,,,,,,,,,,
,0.145526652,0.034943026,0.326716679,0.103230132,0.170012512,0.306302805,,,,,,,,,,,,
,0.179967069,0.035429945,0.4348817,0.455365401,0.230289919,0.319464582,,,,,,,,,,,,
,0.218706531,0.035412192,0.517375285,3.040594873,0.297023902,0.333164087,,,,,,,,,,,,
,0.259608866,0.036419162,0.564798282,3.711425432,0.366016886,0.462328251,,,,,,,,,,,,
,0.294049284,0.03692665,0.620771303,3.871120289,0.426668122,1.310579139,,,,,,,,,,,,
,0.332810107,0.039078332,0.672429259,3.924188773,0.469973649,2.637485945,,,,,,,,,,,,
,0.371651037,0.051237011,0.734853517,4.034652141,0.502438109,4.284753683,,,,,,,,,,,,
,0.490918806,0.563763927,0.795152285,4.455450416,0.534827802,5.699192841,,,,,,,,,,,,
,0.566581984,1.385131529,0.898665793,7.76686022,0.610304065,8.493497155,,,,,,,,,,,,
,0.614010322,1.715049422,0.941827129,10.62868182,0.651243783,9.653566307,,,,,,,,,,,,
,0.67643458,1.763326951,0.989378296,18.27865523,0.730901601,10.35756296,,,,,,,,,,,,
,0.730250069,1.813165392,,,0.791162986,10.34949102,,,,,,,,,,,,
,0.786212409,1.837919394,,,0.860086544,11.92796819,,,,,,,,,,,,
,0.848652689,1.972390937,,,0.885955576,13.36746064,,,,,,,,,,,,
,0.911173075,2.622474023,,,0.905378711,15.41610007,,,,,,,,,,,,
,0.941480001,4.200060538,,,0.922649653,17.77920021,,,,,,,,,,,,
,0.96532501,6.631820135,,,0.942083469,21.0981665,,,,,,,,,,,,
,0.993442362,9.610922585,,,0.967973862,25.03461592,,,,,,,,,,,,
,1.017266009,14.33271589,,,,,,,,,,,,,,,,
,1.045361999,19.61765336,,,,,,,,,,,,,,,,

File: data/supporting/Ti[0.56]V[0.3]Zr[0.1]Mn[0.94]Fe[0.06]Ni[0.04]_PCI.csv
Author,Kapischke,,,,,,,,,,,,,,,,,,,
DOI,10.1016/S0894-1777(98)10007-9,,,,,,,,,,,,,,,,,,,
Location,Figure 5,,,,,,,,,,,,,,,,,,,
,,,,,,,,,,,,,,,,,,,,
Abs/Des,Abs,,Des,,Abs,,Des,,Abs,,Des,,Abs,,Des,,Abs,,Des,
Temp (K),323,,323,,343,,343,,363,,363,,393,,393,,423,,423,
,mass %,eq. pressure (bar),mass %,eq. pressure (bar),mass %,eq. pressure (bar),mass %,eq. pressure (bar),mass %,eq. pressure (bar),mass %,eq. pressure (bar),mass %,eq. pressure (bar),mass %,eq. pressure (bar),mass %,eq. pressure (bar),mass %,eq. pressure (bar)
,0.163,1.284,0.163,1.067,0.171,2.424,0.132,1.219,0.262,7.763,0.171,2.456,0.218,7.365,0.203,2.841,0.238,12.503,0.263,11.857
,0.355,5.500,0.233,1.860,0.312,7.361,0.215,2.589,0.382,14.259,0.325,8.742,0.313,13.892,0.376,12.827,0.352,24.213,0.371,22.362
,0.618,7.643,0.354,4.166,0.450,11.231,0.387,7.860,0.546,20.360,0.476,16.266,0.396,20.652,0.502,23.557,0.460,35.987,0.485,33.235
,1.031,9.296,0.686,6.872,0.770,14.798,1.014,14.971,0.940,26.112,0.796,23.202,0.516,30.692,0.697,37.884,0.561,48.117,0.579,45.031
,1.563,11.600,1.187,8.465,1.320,18.959,1.351,17.278,1.403,33.034,1.153,28.230,0.679,41.020,1.004,48.615,0.667,59.422,0.692,56.349
,1.795,17.457,1.412,9.273,1.765,29.644,1.677,21.307,1.704,41.835,1.535,33.445,1.029,51.249,1.386,59.927,0.793,69.590,0.824,68.661
,1.916,31.224,1.650,10.568,1.917,46.441,1.815,30.029,1.886,61.331,1.754,44.682,1.480,63.146,1.730,72.920,0.974,79.341,0.999,79.328
,2.124,63.715,1.782,13.399,2.043,67.215,1.942,46.434,,,1.880,62.151,,,,,1.143,88.103,1.143,88.103
,,,1.877,19.916,,,2.043,67.215,,,,,,,,,,,,
,,,1.991,34.694,,,,,,,,,,,,,,,,
,,,2.118,63.718,,,,,,,,,,,,,,,,
,,,,,,,,,,,,,,,,,,,,
,,,,,,,,,,,,,,,,,,,,
,,,,,,,,,,,,,,,,,,,,
,,,,,,,,,,,,,,,,,,,,
,,,,,,,,,,,,,,,,,,,,
,,,,,,,,,,,,,,,,,,,,
,,,,,,,,,,,,,,,,,,,,

File: data/supporting/Ti[0.5]Zr[0.5]Mn[1.2]Fe[0.3]_PCI.csv
Author,Komazaki,,,,,,,,,,,
DOI,10.1016/0022-5088(83)90279-5,,,,,,,,,,,
Location,Figure 1,,,,,,,,,,,
,,,,,,,,,,,,
Abs/Des,Abs,,Des,,Abs,,Des,,Abs,,Des,
Temp (K),393,,393,,413,,413,,433,,433,
,mass %,eq. pressure (bar),mass %,eq. pressure (bar),mass %,eq. pressure (bar),mass %,eq. pressure (bar),mass %,eq. pressure (bar),mass %,eq. pressure (bar)
,0.324,0.456,0.523,0.871,0.227,0.387,0.189,0.254,0.191,0.653,0.13,0.285
,0.747,1.234,0.587,0.955,0.342,0.898,0.275,0.566,0.433,2.307,0.278,1.209
,0.947,1.484,0.723,1.125,0.541,1.822,0.386,1.114,0.701,4.269,0.559,3.269
,1.235,1.822,0.918,1.286,0.653,2.307,0.546,1.822,0.862,5.082,0.847,4.73
,1.445,2.307,1.177,1.531,0.931,3.372,0.741,2.453,1.022,5.927,0.993,5.349
,1.789,8.752,1.357,1.785,1.184,4.139,0.902,2.921,1.198,6.772,1.13,5.927
,1.943,26.225,1.44,1.898,1.467,5.134,1.068,3.337,1.379,7.98,1.315,6.772
,2.015,45.164,1.572,2.355,1.686,8.662,1.229,3.853,1.564,10.744,1.486,8.145
,,,1.683,4.447,1.768,14.615,1.429,4.402,1.67,14.918,1.738,20.714
,,,1.856,14.319,1.898,37.167,1.531,4.73,1.791,31.867,,
,,,,,1.942,50.042,1.648,6.913,1.839,52.137,,
,,,,,,,1.826,19.881,,,,

File: data/supporting/Ti[0.5]Zr[0.5]Mn[1.36]Fe[0.34]_PCI.csv
Author,Komazaki,,,,,,,,,,,,,,,
DOI,10.1016/0022-5088(83)90279-5,,,,,,,,,,,,,,,
Location,Figure 2,,,,,,,,,,,,,,,
,,,,,,,,,,,,,,,,
Abs/Des,Abs,,Des,,Abs,,Des,,Abs,,Des,,Abs,,Des,
Temp (K),373,,373,,393,,393,,413,,413,,433,,433,
,mass %,eq. pressure (bar),mass %,eq. pressure (bar),mass %,eq. pressure (bar),mass %,eq. pressure (bar),mass %,eq. pressure (bar),mass %,eq. pressure (bar),mass %,eq. pressure (bar),mass %,eq. pressure (bar)
,0.265,2.199,0.27,1.684,0.323,4.744,0.21,2.488,0.182,4.374,0.223,4.896,0.172,6.012,0.199,6.328
,0.396,2.989,0.352,1.904,0.481,6.188,0.287,3.214,0.267,6.937,0.331,6.724,0.222,8.606,0.317,9.336
,0.569,3.628,0.479,2.336,0.64,6.92,0.35,3.709,0.367,8.776,0.499,8.504,0.294,11.464,0.394,11.457
,0.7,4.1,0.614,2.778,0.803,7.66,0.459,4.412,0.516,10.227,0.621,9.512,0.366,13.924,0.52,14.054
,0.868,4.632,0.723,3.045,0.962,8.744,0.532,4.738,0.643,11.439,0.757,10.748,0.47,15.9,0.693,16.374
,1.067,5.622,0.864,3.476,1.13,10.723,0.654,5.355,0.848,13.462,0.88,12.023,0.57,17.971,0.824,18.887
,1.23,7.258,1.018,3.927,1.247,13.291,0.777,5.808,1.011,16.175,1.038,13.724,0.683,19.494,0.956,22.466
,1.366,10.49,1.113,4.485,1.32,16.819,0.894,6.564,1.11,18.66,1.138,16.162,0.819,22.028,1.11,26.447
,1.433,18.245,1.226,5.336,1.378,23.107,1.071,7.886,1.192,21.753,1.274,21.966,0.942,25.41,1.209,31.789
,1.482,24.557,1.344,7.033,1.427,31.422,1.239,10.499,1.296,28.093,1.364,33.43,1.051,28.719,1.263,37.832
,1.509,33.058,1.433,14.411,1.454,38.176,1.383,19.609,1.354,38.594,,,1.164,33.471,1.318,46.43
,1.545,44.959,,,1.499,51.916,,,1.399,50.894,,,1.259,41.491,,
,,,,,,,,,,,,,1.326,52.508,,
,,,,,,,,,,,,,1.358,59.985,,

File: data/supporting/Ti[0.95]Zr[0.05]Cr[1.2]Mn[0.8]_PCI.csv
Author,Hagstrom,,,,,,,
DOI,10.1016/S0925-8388(98)00213-8,,,,,,,
Location,Figure 4b,,,,,,,
,,,,,,,,
Abs/Des,Abs,,Des,,Abs,,Des,
Temp (K),298,,298,,333,,333,
,mass %,eq. pressure (bar),mass %,eq. pressure (bar),mass %,eq. pressure (bar),mass %,eq. pressure (bar)
,0.12,21.494,0.11,10.775,0.13,32.654,0.125,29.342
,0.17,36.334,0.145,15.44,0.21,79.869,0.2,65.117
,0.205,47.699,0.2,29.046,0.285,123.679,0.24,89.743
,0.275,60.219,0.255,40.028,0.331,141.689,0.371,137.586
,0.346,67.65,0.431,48.58,0.411,157.624,0.396,138.913
,0.476,71.668,0.741,53.458,0.771,178.54,0.611,147.099
,0.551,73.761,0.801,53.964,0.902,185.5,0.711,152.856
,0.741,78.118,1.112,58.238,1.092,196.456,0.891,163.475
,0.912,82.741,1.332,63.494,1.182,200.223,1.067,176.545
,1.202,85.895,1.513,66.597,1.312,210.061,1.337,188.723
,1.292,88.398,1.613,71.253,1.432,220.394,1.533,209.824
,1.377,90.095,1.683,87.368,1.563,262.388,1.593,238.032
,1.613,105.139,1.753,132.688,1.648,341.041,1.623,278.071
,1.673,109.277,,,,,,
,1.733,127.638,,,,,,
,1.753,153.531,,,,,,

File: data/supporting/Ti[0.95]Zr[0.05]Mn[1.55]V[0.45]Fe[0.09]_PCI.csv
Author,Herbrig,,,,,,,,,,,,,,,,,,,
DOI,10.1016/j.ijhydene.2013.03.104,,,,,,,,,,,,,,,,,,,
Location,Figure 4a,,,,,,,,,,,,,,,,,,,
,,,,,,,,,,,,,,,,,,,,
Abs/Des,Des,,Abs,,Des,,Abs,,Des,,Abs,,Des,,Abs,,Des,,Abs,
Temp (K),273.15,,273.15,,298.15,,295.15,,323.15,,323.15,,348.15,,348.15,,373.15,,373.15,
,mass %,eq. pressure (bar),mass %,eq. pressure (bar),mass %,eq. pressure (bar),mass %,eq. pressure (bar),mass %,eq. pressure (bar),mass %,eq. pressure (bar),mass %,eq. pressure (bar),mass %,eq. pressure (bar),mass %,eq. pressure (bar),mass %,eq. pressure (bar)
,0.145,0.545,0.088,0.545,0.161,1.091,0.129,0.545,0.177,1.636,0.121,1.091,0.104,1.636,0.072,0.545,0.032,0.545,0.113,3.273
,0.217,0.545,0.153,0.545,0.225,2.727,0.177,1.091,0.209,3.273,0.169,2.182,0.153,3.273,0.121,2.182,0.056,0.545,0.145,4.909
,0.265,1.636,0.217,1.091,0.273,3.818,0.225,2.727,0.241,4.909,0.209,3.818,0.193,4.909,0.169,3.818,0.08,1.636,0.169,7.091
,0.321,2.182,0.257,2.182,0.362,5.455,0.265,3.818,0.273,7.636,0.241,6,0.217,7.091,0.193,6.545,0.129,4.364,0.177,9.273
,0.386,2.727,0.313,2.727,0.434,7.091,0.305,4.909,0.297,9.818,0.257,8.727,0.249,9.818,0.217,8.727,0.177,8.182,0.193,11.455
,0.595,2.727,0.426,4.364,0.522,7.636,0.338,6.545,0.321,10.909,0.289,10.909,0.281,13.091,0.241,11.455,0.209,13.091,0.201,13.636
,0.82,3.273,0.595,4.909,0.643,7.636,0.45,8.727,0.354,12.545,0.321,13.091,0.297,15.818,0.265,14.182,0.241,18,0.209,15.273
,1.053,3.273,0.763,5.455,0.755,8.727,0.579,10.364,0.394,14.727,0.346,14.727,0.321,18.545,0.281,16.364,0.273,21.818,0.225,18.545
,1.286,3.818,0.94,6,0.868,8.727,0.699,11.455,0.426,15.818,0.386,16.909,0.362,21.273,0.305,18,0.281,25.636,0.233,20.727
,1.479,4.364,1.109,6.545,0.988,8.727,0.796,12,0.474,16.364,0.474,18.545,0.386,24.545,0.313,20.727,0.297,29.455,0.249,22.909
,1.559,5.455,1.286,7.091,1.109,8.727,0.964,13.636,0.506,17.455,0.546,20.727,0.418,26.727,0.338,23.455,0.321,33.273,0.257,25.091
,1.631,6,1.454,7.636,1.229,9.273,1.141,14.727,0.563,18,0.627,21.818,0.45,29.455,0.362,25.636,0.346,38.182,0.273,27.818
,1.671,7.091,1.623,8.727,1.334,9.818,1.334,15.273,0.651,19.091,0.683,22.909,0.474,31.091,0.378,27.273,0.37,43.091,0.281,29.455
,1.712,8.182,1.704,10.364,1.414,10.364,1.438,15.818,0.739,19.636,0.804,25.091,0.514,33.273,0.402,29.455,0.394,47.455,0.289,32.182
,1.728,9.273,1.752,12.545,1.471,10.909,1.567,17.455,0.82,19.636,0.932,26.727,0.563,34.364,0.426,31.636,0.426,51.273,0.305,34.909
,1.76,10.909,1.808,17.455,1.527,12,1.615,18.545,0.908,20.182,1.013,27.273,0.595,35.455,0.482,33.818,0.45,55.091,0.329,38.727
,1.784,13.091,1.832,19.636,1.575,13.091,1.655,20.727,0.964,20.727,1.117,28.909,0.627,37.091,0.506,35.455,0.482,58.909,0.338,42
,1.816,16.364,1.856,22.364,1.599,14.182,1.688,22.909,1.004,20.727,1.213,30,0.683,37.636,0.554,36.545,0.506,61.636,0.354,45.273
,1.848,19.091,1.872,24.545,1.631,15.818,1.704,24.545,1.125,21.273,1.294,31.636,0.739,38.182,0.603,38.727,0.554,64.909,0.378,49.636
,1.872,21.818,1.888,27.273,1.655,18,1.736,26.727,1.229,21.818,1.382,32.182,0.796,38.727,0.643,39.818,0.603,67.091,0.418,53.455
,1.88,24.545,1.896,29.455,1.679,20.727,1.752,29.455,1.31,22.364,1.454,33.818,0.852,39.818,0.699,41.455,0.651,69.273,0.442,57.273
,1.896,27.818,1.921,31.636,1.712,22.909,1.768,31.636,1.366,23.455,1.487,35.455,0.924,40.909,0.771,43.636,0.691,70.909,0.49,61.091
,1.913,29.455,,,1.736,25.636,1.792,34.909,1.406,24.545,1.519,37.636,0.964,41.455,0.836,45.273,0.739,73.091,0.514,63.273
,1.921,31.636,,,1.752,28.909,1.808,37.636,1.446,26.182,1.551,39.273,1.053,42.545,0.916,46.909,0.788,74.727,0.554,64.909
,,,,,1.784,32.727,1.832,40.909,1.487,28.364,1.567,40.909,1.125,43.091,0.98,48,0.836,76.364,0.571,67.091
,,,,,1.8,36,1.84,43.636,1.527,30.545,1.591,43.091,1.197,44.182,1.037,49.636,0.892,76.909,0.603,68.727
,,,,,1.816,38.727,1.848,45.273,1.559,33.273,1.615,45.273,1.254,44.727,1.109,51.273,0.948,78,0.635,70.909
,,,,,1.84,41.455,,,1.575,37.091,1.631,48,1.302,46.364,1.181,52.909,0.988,79.091,0.667,72.545
,,,,,1.848,44.727,,,1.607,40.909,1.647,51.273,1.318,47.455,1.246,54,1.061,80.727,0.699,73.636
,,,,,1.848,45.818,,,1.639,44.727,1.671,53.455,1.342,48.545,1.318,55.636,1.101,83.455,0.739,75.818
,,,,,,,,,1.663,49.091,1.679,56.182,1.366,50.182,1.366,57.273,1.149,85.091,0.796,77.455
,,,,,,,,,1.679,52.909,1.696,58.364,1.39,51.273,1.414,58.909,1.173,88.364,0.836,79.636
,,,,,,,,,1.696,56.182,1.712,61.636,1.414,52.909,1.438,61.636,1.189,91.636,0.868,80.727
,,,,,,,,,1.704,58.909,,,1.422,55.091,1.463,63.273,1.205,96,0.924,82.364
,,,,,,,,,1.712,61.091,,,1.438,56.727,1.471,66,,,0.972,84.545
,,,,,,,,,,,,,1.454,58.909,1.495,68.727,,,1.021,85.636
,,,,,,,,,,,,,1.471,61.636,1.503,71.455,,,1.069,86.727
,,,,,,,,,,,,,1.487,64.909,1.519,73.636,,,1.109,88.909
,,,,,,,,,,,,,1.503,67.636,1.535,76.364,,,1.149,90.545
,,,,,,,,,,,,,1.519,69.273,1.551,79.636,,,1.173,92.182
,,,,,,,,,,,,,1.527,72,1.551,82.909,,,1.197,94.364
,,,,,,,,,,,,,1.535,73.636,1.559,85.091,,,,
,,,,,,,,,,,,,1.543,75.273,1.559,86.727,,,,
,,,,,,,,,,,,,1.551,78,,,,,,
,,,,,,,,,,,,,1.559,79.636,,,,,,
,,,,,,,,,,,,,1.559,81.273,,,,,,
,,,,,,,,,,,,,1.567,83.455,,,,,,
,,,,,,,,,,,,,1.567,85.091,,,,,,

File: data/supporting/Ti[0.9]Zr[0.1]Mn[1.4]_PCI.csv
Author,Taizhong,,,,,,,,,,,
DOI,10.1016/j.intermet.2003.08.005,,,,,,,,,,,
Location,Figure 6,,,,,,,,,,,
,,,,,,,,,,,,
Abs/Des,Abs,,Des,,Abs,,Des,,Abs,,Des,
Temp (K),273,,273,,303,,303,,333,,333,
,mass %,eq. pressure (bar),mass %,eq. pressure (bar),mass %,eq. pressure (bar),mass %,eq. pressure (bar),mass %,eq. pressure (bar),mass %,eq. pressure (bar)
,0.287,0.017,0.461,0.029,0.262,0.049,0.324,0.054,0.137,0.02,0.243,0.075
,0.393,0.052,0.505,0.047,0.312,0.081,0.362,0.087,0.187,0.049,0.287,0.129
,0.449,0.084,0.561,0.081,0.362,0.138,0.38,0.111,0.262,0.12,0.324,0.237
,0.486,0.12,0.63,0.107,0.411,0.213,0.405,0.165,0.33,0.328,0.387,0.392
,0.549,0.154,0.742,0.154,0.499,0.422,0.474,0.255,0.399,0.604,0.455,0.806
,0.661,0.198,0.823,0.184,0.549,0.542,0.536,0.407,0.455,1,0.542,1.433
,0.786,0.264,0.916,0.191,0.623,0.698,0.617,0.505,0.561,1.715,0.692,2.129
,0.904,0.328,0.998,0.221,0.698,0.835,0.705,0.673,0.617,2.288,0.779,2.548
,1.016,0.407,1.072,0.229,0.773,1,0.798,0.777,0.698,2.738,0.86,2.738
,1.135,0.453,1.135,0.264,0.823,1.155,0.898,0.898,0.792,3.398,0.935,3.278
,1.259,0.604,1.247,0.294,0.91,1.241,0.973,0.965,0.885,3.523,1.016,3.398
,1.365,0.75,1.328,0.365,0.991,1.382,1.072,1.114,1.035,4.217,1.097,3.786
,1.459,1.037,1.428,0.453,1.035,1.54,1.153,1.241,1.122,4.87,1.172,3.924
,1.546,1.486,1.521,0.542,1.104,1.655,1.209,1.286,1.253,5.829,1.253,4.532
,1.633,2.054,1.615,0.698,1.147,1.715,1.272,1.433,1.315,6.978,1.309,5.048
,1.683,2.943,1.708,0.965,1.197,1.911,1.372,1.596,1.397,6.978,1.384,5.623
,1.746,4.87,1.771,1.486,1.247,2.129,1.459,1.843,1.49,8.977,1.459,6.043
,1.833,6.978,1.808,2.548,1.322,2.371,1.602,2.548,1.571,11.14,1.496,6.978
,1.883,11.548,1.833,3.652,1.397,2.642,1.652,3.051,1.64,14.855,1.559,7.234
,1.945,19.11,1.864,4.698,1.465,3.051,1.733,3.652,1.702,17.783,1.602,9.306
,1.989,29.427,1.889,6.978,1.527,3.523,1.777,5.048,1.783,25.483,1.696,11.971
,,,1.92,10.366,1.59,4.371,1.82,6.978,,,1.727,15.399
,,,1.933,13.824,1.621,5.233,1.858,10,,,1.777,19.81
,,,1.951,19.81,1.708,6.732,1.883,15.399,,,,
,,,1.983,29.427,1.746,8.977,1.92,22.876,,,,
,,,2.008,33.982,1.814,11.971,,,,,,
,,,,,1.858,15.399,,,,,,
,,,,,1.902,19.81,,,,,,
,,,,,1.933,26.416,,,,,,

File: data/supporting/Ti[1.01]Cr[1.06]Mn[1]_PCI.csv
Author,Voskuilen,,,,,,,,,,,
DOI,10.1016/j.ijhydene.2010.07.169,,,,,,,,,,,
Location,Figure 4,,,,,,,,,,,
,,,,,,,,,,,,
Abs/Des,Abs,,Des,,Abs,,Des,,Abs,,Des,
Temp (K),263,,263,,274,,274,,284,,284,
,mass %,eq. pressure (bar),mass %,eq. pressure (bar),mass %,eq. pressure (bar),mass %,eq. pressure (bar),mass %,eq. pressure (bar),mass %,eq. pressure (bar)
,0.026,2.284,0.008,0.952,0.041,1.524,0.006,0.921,0.028,2.21,0.004,0.796
,0.037,4.532,0.012,1.355,0.057,3.361,0.013,1.503,0.038,4.014,0.013,1.387
,0.054,8.541,0.019,2.052,0.076,6.418,0.027,2.991,0.052,7.626,0.022,2.104
,0.067,11.778,0.032,3.677,0.09,10.009,0.042,4.914,0.062,11.232,0.026,2.642
,0.077,15.202,0.036,4.289,0.104,14.632,0.053,6.652,0.069,13.785,0.038,3.76
,0.09,20.657,0.042,5.031,0.113,18.012,0.058,7.404,0.079,18.128,0.053,5.962
,0.101,25.309,0.047,5.889,0.123,21.504,0.061,8.018,0.087,22.124,0.06,7.043
,0.111,29.509,0.052,6.737,0.134,27.268,0.066,8.796,0.095,26.567,0.069,8.518
,0.118,32.8,0.056,7.574,0.149,34.869,0.073,10.148,0.102,30.194,0.078,9.954
,0.13,39.72,0.062,8.381,0.156,41.647,0.081,11.628,0.108,34.4,0.09,12.309
,0.14,44.139,0.068,9.606,0.163,47.187,0.087,12.868,0.117,40.389,0.098,13.891
,0.15,50.292,0.074,10.936,0.17,56.647,0.095,14.578,0.124,45.996,0.105,15.314
,0.16,54.757,0.082,12.484,0.174,59.08,0.108,17.519,0.134,53.246,0.114,17.03
,0.17,60.268,0.09,14.261,0.183,65.456,0.116,19.337,0.141,57.967,0.127,19.803
,0.18,66.071,0.101,16.47,0.189,75.261,0.121,20.512,0.151,63.645,0.134,21.658
,0.193,72.921,0.113,18.897,0.198,82.215,0.126,22.195,0.158,69.876,0.144,24.177
,0.204,79.637,0.124,21.511,0.204,88.076,0.134,24.664,0.166,76.953,0.158,27.245
,0.224,85.213,0.138,24.021,0.226,97.231,0.147,27.856,0.173,86.031,0.171,30.782
,0.275,90.074,0.178,26.33,0.245,108.995,0.156,30.001,0.177,90.91,0.182,34.193
,0.42,95.945,0.251,27.778,0.276,116.363,0.169,34.289,0.182,96.593,0.198,38.61
,0.515,98.788,0.433,28.78,0.324,119.387,0.192,38.181,0.188,107.006,0.21,43.176
,0.694,101.971,0.539,29.248,0.48,125.902,0.227,40.155,0.194,115.986,0.22,45.449
,0.865,105.313,0.662,29.673,0.666,130.823,0.312,41.858,0.203,124.972,0.232,51.133
,1.035,108.871,0.775,30.133,0.922,136.358,0.417,43.751,0.214,129.569,0.266,56.341
,1.164,112.02,0.902,30.537,0.927,136.206,0.665,44.517,0.264,137.366,0.366,59.155
,1.325,116.436,1.019,31.456,1.18,142.254,0.799,45.185,0.401,145.557,0.407,60.272
,1.409,119.797,1.21,31.696,1.306,146.621,0.952,46.075,0.497,148.902,0.601,61.683
,1.51,124.883,1.331,32.264,1.505,154.209,1.118,46.977,0.655,153.107,0.739,62.845
,1.553,128.657,1.444,33.183,1.604,159.006,1.307,48.046,0.88,158.239,0.921,63.809
,1.608,134.724,1.539,34.611,1.707,170.087,1.443,49.675,1.054,162.103,1.076,64.761
,1.641,141.892,1.603,37.67,1.742,182.537,1.492,51.405,1.209,167.14,1.244,66.223
,1.664,152.46,1.643,42.81,1.772,192.594,1.547,55.488,1.352,172.653,1.384,68.512
,1.68,164.953,1.668,48.237,1.782,201.399,1.573,60.392,1.492,179.919,1.484,72.49
,1.685,174.786,1.684,53.107,1.79,206.604,1.594,65.709,1.595,187.334,1.535,78.806
,1.689,190.461,1.699,59.917,,,1.606,73.599,1.676,196.148,1.549,81.928
,1.703,200.745,1.705,62.435,,,1.615,76.844,1.723,204.664,1.571,87.557
,1.709,211.853,1.708,68.049,,,1.626,80.691,1.759,212.375,1.582,90.909
,1.722,222.78,1.725,76.006,,,1.64,86.504,1.78,224.021,1.593,94.731
,1.733,232.584,1.738,83.282,,,1.659,95.454,1.792,234.601,1.61,100.954
,1.745,243.778,1.749,90.884,,,1.677,105.515,1.8,243.881,1.618,104.522
,1.753,255.666,1.757,97.542,,,1.683,109.358,,,1.626,108.527
,,,1.759,100.355,,,1.694,116.092,,,1.641,115.397
,,,1.765,104.326,,,1.709,126.58,,,1.662,126.656
,,,1.771,110.432,,,1.719,134.762,,,1.676,135.275
,,,1.78,120.913,,,,,,,,
,,,1.784,127.867,,,,,,,,
,,,1.792,139.849,,,,,,,,
,,,1.797,152.563,,,,,,,,

File: data/supporting/Ti[1]Cr[1.2]Mn[0.6]_PCI.csv
Author,Agresti,,,
DOI,10.1016/j.msea.2008.09.154,,,
Location,Figure 5c,,,
,,,,
Abs/Des,Des,,Des,
Temp (K),273,,307,
,mass %,eq. pressure (bar),mass %,eq. pressure (bar)
,0.125,1.638,0.055,0.562
,0.194,3.728,0.097,1.509
,0.256,5.623,0.222,7.814
,0.36,8.483,0.305,13.895
,0.443,10.857,0.36,17.783
,0.547,12.798,0.416,22.758
,0.748,16.379,0.443,24.709
,0.88,16.379,0.499,29.126
,1.004,19.307,0.547,31.623
,1.074,22.758,0.603,37.276
,1.15,22.758,0.693,40.471
,1.226,26.827,0.734,40.471
,1.316,29.126,0.797,43.94
,1.344,31.623,0.845,51.795
,1.378,37.276,0.894,51.795
,1.42,40.471,0.942,56.234
,1.468,47.706,0.997,61.054
,1.517,61.054,1.06,61.054
,1.552,84.834,1.094,71.969
,,,1.171,71.969
,,,1.212,84.834
,,,1.295,84.834
,,,1.33,100

File: data/supporting/Ti[1]Cr[1.78]_PCI.csv
Author,Agresti,,,,,
DOI,10.1016/j.msea.2008.09.154,,,,,
Location,Figure 5a,,,,,
,,,,,,
Abs/Des,Des,,Des,,Des,
Temp (K),251,,273,,297,
,mass %,eq. pressure (bar),mass %,eq. pressure (bar),mass %,eq. pressure (bar)
,0.118,0.763,0.042,0.208,0.007,0.163
,0.194,1.865,0.076,0.432,0.035,0.288
,0.298,4.203,0.132,1.242,0.076,0.648
,0.374,5.817,0.229,4.203,0.139,1.719
,0.485,8.733,0.277,5.817,0.208,4.559
,0.554,12.088,0.326,8.052,0.249,6.31
,0.623,12.088,0.374,10.275,0.284,8.733
,0.706,15.425,0.409,12.088,0.312,11.144
,0.783,16.731,0.443,15.425,0.339,13.111
,0.838,19.684,0.478,16.731,0.367,16.731
,0.9,21.351,0.513,18.148,0.395,18.148
,0.949,23.158,0.554,21.351,0.423,21.351
,0.997,25.119,0.596,23.158,0.457,25.119
,1.039,27.245,0.637,27.245,0.478,27.245
,1.101,32.054,0.686,29.552,0.499,29.552
,,,0.741,32.054,0.526,32.054
,,,0.769,34.768,0.547,34.768
,,,0.81,37.711,0.568,37.711
,,,0.838,37.711,0.596,40.904
,,,0.873,40.904,0.63,44.367
,,,0.894,40.904,0.651,48.123
,,,0.928,48.123,0.679,48.123
,,,0.984,52.197,0.693,48.123
,,,1.018,56.616,0.734,56.616
,,,1.067,56.616,0.755,61.409
,,,1.101,66.608,0.797,61.409
,,,,,0.824,66.608
,,,,,0.852,66.608
,,,,,0.873,72.248
,,,,,0.907,78.364
,,,,,0.921,84.999
,,,,,0.949,84.999
,,,,,0.99,84.999
,,,,,1.025,92.195
,,,,,1.046,92.195
,,,,,1.06,92.195

File: data/supporting/Ti[1]Cr[1]Mn[0.55]Fe[0.3]V[0.15]_PCI.csv
Author,Hagstrom,,,,,,,
DOI,10.1016/S0925-8388(98)00213-8,,,,,,,
Location,Figure 4a,,,,,,,
,,,,,,,,
Abs/Des,Abs,,Des,,Abs,,Des,
Temp (K),298,,298,,333,,333,
,mass %,eq. pressure (bar),mass %,eq. pressure (bar),mass %,eq. pressure (bar),mass %,eq. pressure (bar)
,0.136,8.599,0.146,6.007,0.181,29.737,0.156,20.776
,0.267,33.717,0.226,15.527,0.277,70.44,0.241,48.741
,0.367,52.131,0.292,26.201,0.382,108.908,0.317,80.664
,0.437,65.13,0.382,43.78,0.402,121.152,0.372,103.76
,0.619,75.257,0.709,57.898,0.614,174.93,0.543,152.782
,0.89,79.655,1.162,64.267,0.639,180.07,0.679,181.787
,1.172,85.957,1.433,73.509,0.81,190.691,1.036,199.935
,1.453,94.574,1.534,89.193,0.93,198.111,1.121,205.747
,1.574,107.212,1.594,107.201,1.101,209.796,1.257,230.973
,1.624,121.582,,,1.287,240.069,,
,1.644,130.106,,,1.358,294.173,,

File: data/supporting/Ti[1]Cr[1]Mn[0.8]_PCI.csv
Author,Agresti,,,
DOI,10.1016/j.msea.2008.09.154,,,
Location,Figure 5d,,,
,,,,
Abs/Des,Des,,Des,
Temp (K),273,,307,
,mass %,eq. pressure (bar),mass %,eq. pressure (bar)
,0.09,0.789,0.069,0.481
,0.152,2.306,0.104,1.404
,0.187,4.46,0.145,3.776
,0.242,6.748,0.173,7.926
,0.291,8.657,0.222,11.987
,0.332,11.103,0.27,14.165
,0.395,13.13,0.326,21.43
,0.54,14.363,0.367,29.84
,0.755,18.585,0.45,35.325
,0.99,18.812,0.513,38.476
,1.157,24.282,0.582,49.417
,1.323,24.49,0.651,49.593
,1.482,31.6,0.72,49.77
,1.531,31.679,0.81,54.287
,1.579,31.758,0.866,59.108
,1.614,34.542,0.914,59.255
,1.635,44.254,0.97,64.518
,1.662,48.115,1.011,64.656
,1.697,61.688,1.046,64.771
,1.732,72.845,1.115,70.573
,1.766,79.229,1.191,70.85
,1.78,93.46,1.254,77.17
,,,1.33,77.472
,,,1.385,84.352
,,,1.434,84.563
,,,1.482,92.04
,,,1.538,100.214
,,,1.552,118.213

File: data/supporting/Ti[1]Fe[0.8]Ni[0.2]Nb[0.05]_PCI.csv
Author,Oguro,,,,,,,
DOI,10.1016/0022-5088(83)90280-1,,,,,,,
Location,Figure 5,,,,,,,
,,,,,,,,
Abs/Des,Abs,,Des,,Abs,,Des,
Temp (K),393,,393,,423,,423,
,mass %,Peq (bar),mass %,Peq (bar),mass %,Peq (bar),mass %,Peq (bar)
,0.150713594,1.52620962,0.12918308,1.235862008,0.079970478,1.48878682,0.076894691,1.348049472
,0.175319895,1.932146544,0.159940957,1.564573095,0.107652567,2.160516477,0.095349416,1.861519354
,0.221456709,2.5075385,0.19377462,2.030501922,0.138410443,3.096647809,0.123031505,2.668098063
,0.270669311,3.020717721,0.239911435,2.538858199,0.172244107,4.119846479,0.150713594,3.462655891
,0.319881913,3.377751252,0.286048249,2.838938376,0.23375986,5.689089394,0.203001983,4.841298886
,0.384473453,3.638921418,0.366018727,3.174486509,0.286048249,6.853387556,0.242987222,5.978690892
,0.452140781,3.776984337,0.436761843,3.254281797,0.378321878,8.359083451,0.2983514,7.025657316
,0.522883896,3.824159691,0.498277595,3.419940098,0.458292356,9.231777857,0.350639789,7.856054417
,0.615157525,3.969250664,0.618233313,3.505905215,0.532111259,9.582037194,0.424458692,8.154117959
,0.698203791,4.069023493,0.713582729,3.549694731,0.618233313,9.701718917,0.498277595,8.569201045
,0.768946906,4.22340475,0.79047742,3.638921418,0.692052216,10.06980811,0.565944923,8.676232225
,0.842765809,4.493832512,0.861220535,3.730390945,0.772022694,10.1955822,0.633612251,8.784600247
,0.895054199,4.722589795,0.910433137,4.018827466,0.833538446,10.71458544,0.719734304,8.784600247
,0.947342589,5.280775982,0.941191013,4.493832512,0.885826836,10.98391197,0.787401632,8.676232225
,0.97194889,6.283034474,0.978100465,5.151290871,0.944266801,11.68722006,0.870447898,9.117893391
,1.002706766,7.568886213,1.008858341,6.440967589,0.996555191,12.90737436,0.938115226,9.822895491
,1.030388854,9.117893391,1.027313067,7.856054417,1.033464642,14.61323142,0.981176252,10.84841294
,,,1.033464642,9.231777857,1.067298306,18.04639533,1.018085704,12.90737436
,,,,,,,1.045767793,15.54892755
,,,,,,,1.070374094,18.27179872

File: data/supporting/Ti[1]Mn[1.4]_PCI.csv
Author,Taizhong,,,,,,,,,,,
DOI,10.1016/j.intermet.2003.08.005,,,,,,,,,,,
Location,Figure 5,,,,,,,,,,,
,,,,,,,,,,,,
Abs/Des,Abs,,Des,,Abs,,Des,,Abs,,Des,
Temp (K),273,,273,,303,,303,,333,,333,
,mass %,eq. pressure (bar),mass %,eq. pressure (bar),mass %,eq. pressure (bar),mass %,eq. pressure (bar),mass %,eq. pressure (bar),mass %,eq. pressure (bar)
,0.424,0.407,0.322,0.062,0.268,0.146,0.333,0.127,0.064,0.006,0.225,0.096
,0.462,0.559,0.344,0.089,0.322,0.318,0.403,0.318,0.129,0.041,0.242,0.131
,0.505,0.825,0.387,0.156,0.365,0.522,0.472,0.691,0.183,0.132,0.279,0.24
,0.531,0.885,0.44,0.296,0.403,0.77,0.526,1.175,0.225,0.308,0.333,0.581
,0.574,1.055,0.494,0.485,0.44,1.058,0.558,1.558,0.258,0.562,0.376,0.987
,0.623,1.303,0.574,0.74,0.462,1.308,0.58,1.732,0.29,0.8,0.403,1.357
,0.698,1.609,0.655,0.947,0.483,1.561,0.687,2.94,0.306,1.061,0.44,2.002
,0.73,1.853,0.73,1.089,0.521,1.998,0.757,3.264,0.344,1.566,0.478,2.752
,0.773,2.133,0.773,1.127,0.537,2.144,0.827,3.625,0.376,2.152,0.505,3.524
,0.821,2.287,0.805,1.167,0.569,2.558,0.913,4.168,0.408,3.065,0.531,4.204
,0.859,2.633,0.843,1.297,0.601,2.843,0.988,4.467,0.451,4.065,0.558,5.016
,0.891,2.726,0.897,1.342,0.623,3.16,1.063,4.787,0.494,5.023,0.591,6.199
,0.929,3.029,0.972,1.544,0.66,3.512,1.133,5.315,0.526,6.432,0.628,7.137
,0.956,3.25,1.052,1.714,0.73,4.185,1.256,6.556,0.574,7.67,0.671,8.512
,1.02,3.739,1.138,1.902,0.795,4.648,1.321,6.783,0.633,10.17,0.709,9.458
,1.074,4.153,1.299,2.429,0.875,5.739,1.39,7.531,0.666,10.529,0.795,10.877
,1.127,4.952,1.374,2.794,0.939,6.151,1.449,8.666,0.698,11.701,0.864,12.513
,1.17,5.701,1.428,3.332,1.009,7.076,1.492,9.294,0.752,12.545,0.902,12.953
,1.213,6.334,1.471,3.835,1.101,8.137,1.514,9.289,0.805,14.437,0.945,13.891
,1.256,7.037,1.503,4.74,1.165,9.036,1.594,11.468,0.859,15.478,1.004,14.373
,1.31,8.099,1.519,6.291,1.219,10.037,1.627,13.681,0.913,16.595,1.074,15.96
,1.347,9.324,1.535,7.507,1.288,11.547,1.648,16.324,0.966,19.098,1.165,18.352
,1.38,10.362,1.551,8.647,1.342,12.38,1.675,20.178,1.036,20.468,1.235,21.874
,1.423,12.358,1.573,11.075,1.396,14.248,1.713,25.835,1.09,22.736,1.278,28.003
,1.487,15.262,1.594,14.184,1.439,15.83,,,1.149,25.252,,
,1.53,18.202,1.605,16.929,1.492,17.584,,,1.208,27.07,,
,1.589,20.946,1.632,24.111,1.584,22.486,,,1.224,27.06,,
,1.632,25.881,,,1.659,24.966,,,,,,
,1.67,29.796,,,1.713,28.731,,,,,,
