Repository: PurdueH2Lab/MetalHydrideToolbox

Purdue Metal Hydride Toolbox
===============================

An object-oriented MATLAB Toolbox for modeling metal hydride thermal systems and hydrogen storage systems

File: data/supporting/Ti[1]Mn[1.5]V[0.45]Fe[0.1]_PCI.csv
Author,Hagstrom,,,,Isotherms shifted by 0.15 to zero on reversible portion
DOI,10.1016/S0925-8388(98)00213-8,,,,
Location,Figure 8 (Hydralloy C0),,,,
,,,,,
Abs/Des,Abs,,Des,,
Temp (K),298,,333,,
,mass %,eq. pressure (bar),mass %,eq. pressure (bar),
,0.066,14.39,0.045,15.363,
,0.133,26.932,0.157,47.941,
,0.195,37.477,0.211,70.077,
,0.447,40.88,0.282,81.375,
,0.61,42.375,0.492,85.823,
,0.795,43.941,0.71,89.051,
,1.022,46.358,0.92,90.877,
,1.147,51.288,1.079,102.274,
,1.197,61.527,1.13,120.687,
,1.226,85.563,1.179,225.81,
,1.247,104.291,,,
,1.26,122.983,,,

File: data/supporting/Y[1]Co[3]_PCI.csv
Author,Yamaguchi,,,,,,,
DOI,10.1016/0022-5088(85)90377-7,,,,,,,
Location,Figure 2,,,,,,,
,,,,,,,,
Abs/Des,Des,,Des,,Des,,Des,
Temp (K),348,,393,,423,,498,
,mass %,eq. pressure (bar),mass %,eq. pressure (bar),mass %,eq. pressure (bar),mass %,eq. pressure (bar)
,0.502,0.054,0.039,0.025,0.025,0.032,0.032,0.186
,0.523,0.066,0.06,0.033,0.032,0.072,0.039,0.329
,0.544,0.086,0.081,0.041,0.049,0.122,0.049,0.675
,0.583,0.125,0.112,0.051,0.067,0.138,0.067,1.027
,0.608,0.159,0.169,0.058,0.091,0.189,0.095,1.24
,0.643,0.246,0.218,0.065,0.13,0.213,0.133,1.913
,0.699,0.422,0.27,0.07,0.169,0.244,0.162,2.102
,0.766,0.44,0.313,0.074,0.214,0.261,0.2,2.188
,0.85,0.439,0.358,0.079,0.263,0.264,0.249,2.405
,0.941,0.445,0.383,0.094,0.316,0.268,0.323,2.751
,1.029,0.456,0.404,0.112,0.365,0.279,0.386,2.824
,1.12,0.468,0.432,0.149,0.39,0.298,0.407,3.063
,1.208,0.501,0.453,0.162,0.407,0.328,0.464,3.801
,1.247,0.558,0.492,0.25,0.429,0.418,0.513,6.186
,1.271,0.674,0.541,0.423,0.457,0.512,0.58,12.502
,1.296,0.804,0.622,1.077,0.488,0.636,0.646,19.269
,1.31,1.025,0.65,1.319,0.509,0.811,0.72,27.752
,1.342,1.458,0.688,1.489,0.52,1.021,0.773,32.63
,1.384,2.187,0.731,2.032,0.555,1.356,0.896,40.467
,1.43,3.608,0.776,2.203,0.59,1.981,0.976,45.055
,1.458,6.725,0.829,2.293,0.646,3.545,1.047,50.169
,1.489,12.367,0.882,2.452,0.713,5.317,,
,1.507,21.255,0.934,2.418,0.801,6.082,,
,1.524,32.339,0.997,2.55,0.896,6.68,,
,1.542,45.981,1.054,2.583,0.969,7.045,,
,,,1.113,2.581,1.026,7.137,,
,,,1.159,2.724,1.071,7.428,,
,,,1.198,3.075,1.138,7.323,,
,,,1.219,3.617,1.17,7.833,,
,,,1.25,4.552,1.208,8.725,,
,,,1.296,6.47,1.24,10.543,,
,,,1.338,10.531,1.282,13.631,,
,,,1.384,16.235,1.331,20.731,,
,,,1.412,24.366,1.38,32.395,,
,,,1.43,34.178,1.405,46.056,,
,,,1.447,50.611,,,,

File: data/supporting/Y[1]Co[3]_PCI.csv
Author,Yamaguchi,,,,,,,,,,,,,,
DOI,10.1016/0022-5088(85)90377-7,,,,,,,,,,,,,,
Location,Figure 2,,,,,,,,,,,,,,
,,,,,,,,,,,,,,,
Abs/Des,Des,,Des,,Des,,Des,,,,,,,,
Temp (K),348,,393,,423,,498,,,,,,,,
,mass %,P (bar),mass %,P (bar),mass %,P (bar),mass %,P (bar),,,,,,,
,0.50327,0.054350566,0.03732,0.025426262,0.024383574,0.032428941,0.029496702,0.175480421,,,,,,,
,0.52987,0.065817694,0.07391,0.033669512,0.025235762,0.071675541,0.040039093,0.320082983,,,,,,,
,0.54661,0.082836183,0.08731,0.04078233,0.048904598,0.122611443,0.047447631,0.680747598,,,,,,,
,0.59649,0.119940529,0.12053,0.050660938,0.078689944,0.134029933,0.074264064,1.011607374,,,,,,,
,0.60995,0.152905458,0.17347,0.059013615,0.098840068,0.18685241,0.10418686,1.256716545,,,,,,,
,0.65334,0.245279253,0.22637,0.066155331,0.135250489,0.209523193,0.140954651,1.965226261,,,,,,,
,0.70997,0.408760001,0.27922,0.070462111,0.174959703,0.234931552,0.170671272,2.01514398,,,,,,,
,0.77603,0.440877604,0.31228,0.075074316,2.18E-01,2.50E-01,2.04E-01,2.231044225,,,,,,,
,0.86181,0.445908227,0.35522,0.078958557,2.71E-01,2.63E-01,2.60E-01,2.437730791,,,,,,,
,0.94759,0.450996251,0.38507,0.092012594,3.20E-01,2.63E-01,3.26E-01,2.732132479,,,,,,,
,1.03994,0.444571032,0.40840,0.114319661,3.63E-01,2.73E-01,3.89E-01,2.909511646,,,,,,,
,1.12908,0.473223467,0.43505,0.145707309,3.93E-01,2.91E-01,4.22E-01,3.099958165,,,,,,,
,1.21822,0.503722541,0.46486,0.163404136,4.13E-01,3.26E-01,4.68E-01,3.849997153,,,,,,,
,1.25130,0.550602309,0.49497,0.242808988,4.36E-01,4.21E-01,5.18E-01,6.335207406,,,,,,,
,1.28779,0.666659629,0.55166,0.425886776,4.63E-01,5.23E-01,5.95E-01,12.62408347,,,,,,,
,1.30452,0.828373351,0.63183,1.082088208,4.86E-01,6.34E-01,6.68E-01,19.72919604,,,,,,,
,1.31137,1.042739917,0.65515,1.344424192,5.09E-01,8.18E-01,7.34E-01,28.1954508,,,,,,,
,1.34473,1.472081112,0.69158,1.526951251,5.33E-01,1.03E+00,7.84E-01,34.13096395,,,,,,,
,1.38805,2.215094678,0.73808,2.047681832,5.66E-01,1.36E+00,9.10E-01,40.73869051,,,,,,,
,1.43474,3.553088028,0.78435,2.237754831,6.06E-01,2.03E+00,9.95E-01,46.23103393,,,,,,,
,1.46513,6.818938609,0.84047,2.323101833,6.56E-01,3.46E+00,1.05E+00,51.82294386,,,,,,,
,1.49221,12.92100495,0.89001,2.443024121,7.29E-01,5.35E+00,,,,,,,,,
,1.51916,21.8211036,0.94280,2.472274807,8.25E-01,6.30E+00,,,,,,,,,
,1.53278,32.43390176,1.01210,2.533380457,8.88E-01,6.80E+00,,,,,,,,,
,1.54968,46.98796305,1.06161,2.59686285,9.77E-01,7.24E+00,,,,,,,,,
,,,1.12099,2.594264417,1.04E+00,7.32E+00,,,,,,,,,
,,,1.17384,2.763153725,1.09E+00,7.41E+00,,,,,,,,,
,,,1.20366,3.138645084,1.15E+00,7.59E+00,,,,,,,,,
,,,1.22692,3.657956939,1.18E+00,7.89E+00,,,,,,,,,
,,,1.25684,4.544267986,1.21E+00,9.19E+00,,,,,,,,,
,,,1.30671,6.496124806,1.24E+00,1.11E+01,,,,,,,,,
,,,1.35011,10.55474251,1.30E+00,1.38E+01,,,,,,,,,
,,,1.39018,16.50436102,1.341000351,21.33389364,,,,,,,,,
,,,1.42031,24.84024556,1.387650774,32.93194902,,,,,,,,,
,,,1.44377,35.07390234,1.421023557,47.0899935,,,,,,,,,
,,,1.46399,52.12646404,,,,,,,,,,,
,,,,,,,,,,,,,,,
,,,,,,,,,,,,,,,
,,,,,,,,,,,,,,,
,,,,,,,,,,,,,,,
,,,,,,,,,,,,,,,
,,,,,,,,,,,,,,,
,,,,,,,,,,,,,,,

File: data/supporting/Y[2]Co[7]_PCI.csv
Author,Yamaguchi,,,,,,,,,
DOI,10.1016/0022-5088(85)90377-7,,,,,,,,,
Location,Figure 1,,,,,,,,,
,,,,,,,,,,
Abs/Des,Des,,Des,,Des,,Des,,Des,
Temp (K),298,,323,,348,,423,,498,
,wt %,eq pressure (bar),wt %,eq pressure (bar),wt %,eq pressure (bar),wt %,eq pressure (bar),wt %,eq pressure (bar)
,0.45930,0.009915451,0.31925,0.014534815,0.26875,0.027191073,0.01248,0.054820078,0.028275822,0.836252101
,0.46834,0.013139276,0.33423,0.0180682,0.29264,0.029744892,0.01603,0.316275244,0.037380753,1.359832334
,0.48331,0.015518671,0.35220,0.022461172,0.29865,0.034681952,0.07885,0.562756719,0.04347418,2.021772887
,0.48938,0.02164331,0.36718,0.027566537,0.31960,0.042567447,0.17730,0.616041526,0.055499482,2.713682623
,0.48651,0.03096475,0.39406,0.031336256,0.31968,0.05568582,0.30559,0.700950428,0.055578187,3.460309375
,0.49258,0.042094521,0.40305,0.036074041,0.33165,0.063292006,0.32057,0.860274627,0.091459401,4.586517798
,0.50162,0.055780776,0.42401,0.046600562,0.34365,0.076688628,0.34159,1.329264743,0.172036795,5.351523832
,0.51068,0.080841161,0.43307,0.065830629,0.35861,0.090576193,0.37452,1.951695626,0.240634453,5.354962766
,0.52866,0.104427955,0.44207,0.07578368,0.37659,0.115516153,0.40146,2.653719386,0.294336146,5.638934972
,0.54667,0.147533283,0.45714,0.123238979,0.39753,0.139978461,0.41944,3.384415327,0.324177784,5.93663949
,0.57361,0.200600918,0.49013,0.222043392,0.41554,0.20288297,0.43742,4.485171217,0.33016351,6.32911226
,0.61843,0.255900269,0.52020,0.466425572,0.45451,0.365560797,0.47929,6.337957204,0.339164881,7.474835341
,0.66315,0.246368952,0.61580,0.778741665,0.50254,0.954600434,0.50621,8.08377745,0.351140474,8.60520948
,0.70492,0.256107628,0.76203,1.020128323,0.52645,1.12756376,0.53315,10.85179759,0.369085224,10.03462382
,0.75264,0.259520798,0.95295,1.146651073,0.54442,1.401711448,0.56902,13.84213629,0.375104089,11.85080352
,0.80333,0.246692582,0.98877,1.238540684,0.59519,1.743048865,0.61083,16.7766996,0.387108679,14.92095502
,0.84808,0.253191537,1.00075,1.462787493,0.66685,2.224111521,0.65860,19.07463926,0.408077359,19.77443686
,0.88983,0.253290561,1.02764,1.684231189,0.70566,2.496401313,0.70936,23.41810252,0.443979285,27.94152724
,0.93756,0.256666188,1.04561,2.147980634,0.76834,2.949793233,0.73924,26.96399886,0.470888125,34.29639476
,0.98230,0.263427892,1.07257,3.073941226,0.83695,3.067166018,0.78701,31.85670269,0.491823666,41.03093309
,1.03300,0.263553002,1.09654,4.28782925,0.87875,3.442764028,0.81987,37.1536189,0.518711794,47.24239
,1.06897,0.451177641,1.12052,6.215071407,0.95035,3.719904689,0.87360,43.33974305,,
,1.09002,0.782207711,1.14148,7.926599379,0.99516,4.625497968,0.90647,53.19966792,,
,1.09605,0.93567358,1.18034,10.50672082,1.03999,6.210386239,,,,
,1.10507,1.178042775,1.21024,13.23088201,1.06695,8.887585849,,,,
,1.12005,1.464422663,1.24612,17.31415807,1.08492,11.1906907,,,,
,1.12311,1.843651685,1.28498,23.24541126,1.11182,13.38887468,,,,
,1.15305,2.638494557,1.31492,32.84422282,1.14175,18.67713509,,,,
,1.18894,3.634051465,1.31798,41.34961051,1.19553,24.76003157,,,,
,1.22485,5.201069554,1.32401,50.09902446,1.23440,33.24199273,,,,
,1.26671,7.256168598,,,1.27325,42.40339376,,,,
,1.29663,9.741073742,,,1.28223,46.37949482,,,,
,1.31758,12.10978611,,,,,,,,
,1.35348,16.89378317,,,,,,,,
,1.35353,19.69671426,,,,,,,,
,1.35955,23.26164834,,,,,,,,
,1.37456,32.03247135,,,,,,,,
,1.38359,41.37502647,,,,,,,,
,1.38660,44.10910814,,,,,,,,

File: data/supporting/Zr[0.4]Ho[0.6]Co[2]_PCI.csv
Author,Ramesh,,,,,,,,,,,
DOI,10.1016/0925-8388(93)90278-U,,,,,,,,,,,
Location,Figure 2,,,,,,,,,,,
,,,,,,,,,,,,
Abs/Des,Abs,,Abs,,Abs,,Abs,,Abs,,Abs,
Temp (K),323,,348,,373,,398,,423,,448,
,mass %,Peq (bar),mass %,Peq (bar),mass %,Peq (bar),mass %,Peq (bar),mass %,Peq (bar),mass %,Peq (bar)
,0.004564945,0.020360907,0.008641785,0.075183421,0.023131535,0.259849403,0.058600507,0.655958134,0.040461591,0.666894984,0.030216032,0.584260899
,0.16832654,0.206149898,0.036259238,0.209587054,0.028128801,0.322165473,0.17240338,0.761216299,0.053310377,0.748732613,0.053170919,0.883364691
,0.1837925,0.223918392,0.046435068,0.259849403,0.038290685,0.406085604,0.247367031,0.883364691,0.063653557,0.761216299,0.094264722,1.313687057
,0.463393064,0.235306407,0.056652735,0.30657378,0.053617186,0.520400281,0.29352783,1.499486463,0.120492238,0.883364691,0.166471741,1.859087456
,0.553934241,0.259849403,0.092763218,0.361699821,0.105249412,0.624212033,0.345104272,1.921597732,0.177219351,1.170099035,0.212688324,2.953772343
,0.636679682,0.296600823,0.170302204,0.426738258,0.224342415,0.634619577,0.417255508,2.905331489,0.233807006,1.828599059,0.284741938,5.013944625
,0.68820034,0.406085604,0.198742463,0.448441261,0.26307007,0.724376068,0.473843162,4.540373309,0.318807027,3.103994945,0.328341347,8.234161668
,0.711294686,0.520400281,0.286750142,0.463519728,0.291538221,0.736453655,0.540732159,7.580759989,0.362518004,4.465912743,0.369490934,11.46161881
,0.739623378,0.624212033,0.41354126,0.511865895,0.363940482,0.826827136,0.579194844,11.84700625,0.431814986,9.244612022,0.408037294,16.22011242
,0.757594944,0.748732613,0.529933414,0.594002333,0.420681541,1.077248699,0.612688153,14.44722911,0.460199462,10.3790592,0.48004907,28.93345916
,0.783097275,1.189608202,0.653702929,1.095209764,0.534079984,2.019326121,0.656217833,25.77098744,0.532169401,19.45577226,0.497936961,38.3250689
,0.834185612,2.719382992,0.753820264,3.053090493,0.569953386,3.155748133,0.687010294,35.87216844,0.562850295,30.91189811,,
,0.924001604,7.09557235,0.841116705,7.334155096,0.613566742,5.097542575,,,0.578274417,35.28387718,,
,0.967322096,16.22011242,0.897355713,17.32922634,0.667620899,7.456438124,,,,,,
,0.992615239,33.0256206,0.935637101,33.57625975,0.71902999,11.65271941,,,,,,
,1.002846853,38.3250689,0.956170056,41.62838736,0.742249848,12.86812468,,,,,,
,,,,,0.796276113,19.45577226,,,,,,
,,,,,0.834585393,36.47026834,,,,,,

File: data/supporting/Zr[0.5]Ti[0.5]Cr[1]Fe[1]_PCI.csv
Author,Yu,,,,,,,
DOI,10.1016/0022-5088(85)90368-6,,,,,,,
Location,Figure 3,,,,,,,
,,,,,,,,
Abs/Des,Des,,Des,,Des,,Des,
Temp (K),273,,296,,323,,373,
,mass %,Peq (bar),mass %,Peq (bar),mass %,Peq (bar),mass %,Peq (bar)
,0.102815731,0.047700058,0.107789449,0.070834999,0.107132129,0.05488412,0.107614163,0.307162063
,0.135068209,0.280864715,0.131540594,0.331536088,0.146297418,1.018632368,0.118646176,1.031923516
,0.267550962,0.603221156,0.135791261,0.371859164,0.200701565,3.250841347,0.137390738,3.211155812
,0.427027636,0.990888349,0.1778378,0.980154329,0.352071299,4.946856175,0.179535876,8.794224147
,0.797164267,2.444407004,0.376928932,1.651179161,0.4991575,6.6263604,0.243964146,13.73706476
,0.996025337,3.766108609,0.595827293,2.816888942,0.606563512,8.437020886,0.323883246,18.88592893
,1.147230741,5.376826866,0.778803141,4.231168715,0.713870926,10.3391067,0.431157794,22.85031465
,1.266599969,7.112491164,0.930008545,6.04078745,0.865142062,15.14245697,0.510715369,27.30209269
,1.441896133,11.68203442,1.061143792,7.690073707,0.976470081,19.03520271,0.590272943,32.62118167
,1.537568992,15.65421708,1.192804895,12.00627814,1.056159119,23.93434218,0.661789308,37.03982374
,1.641118729,20.70992163,1.300408103,16.50299726,1.111954592,28.23984522,0.717453318,41.52881035
,1.712766559,24.74616563,1.380130008,21.0168138,1.171737804,33.7466241,0.765273314,47.76787217
,1.760685153,29.57430172,1.443868092,25.1143559,1.215602928,38.81768162,,
,1.816480626,34.8943663,1.487963278,31.58651557,1.24747197,42.43333613,,
,,,1.531828401,36.33297662,,,,

File: data/supporting/Zr[0.6]Ho[0.4]Co[2]_PCI.csv
Author,Ramesh,,,,,,,,,,,
DOI,10.1016/0925-8388(93)90278-U,,,,,,,,,,,
Location,Figure 1,,,,,,,,,,,
,,,,,,,,,,,,
Abs/Des,Abs,,Abs,,Abs,,Abs,,Abs,,Abs,
Temp (K),323,,348,,373,,398,,423,,448,
,mass %,Peq (bar),mass %,Peq (bar),mass %,Peq (bar),mass %,Peq (bar),mass %,Peq (bar),mass %,Peq (bar)
,0.008858735,0.135402617,0.014870907,0.449418372,0.012165223,0.877661887,0.013984205,1.735753769,0.045109938,4.363688566,0.02733446,2.535256693
,0.015119516,0.307692565,0.030114727,1.158738334,0.056690932,2.987582638,0.05879167,3.845998768,0.058327602,7.80079634,0.051586179,7.140813899
,0.0303219,0.845033366,0.061331616,2.535256693,0.074665297,3.797735201,0.078875061,6.214678224,0.087510049,11.98424291,0.06481213,12.60516242
,0.091168731,1.436220782,0.172156961,3.610662016,0.090439481,4.363688566,0.108123803,8.630076098,0.123475353,18.88213891,0.082579321,21.97175343
,0.15678055,1.713971737,0.332960819,4.308928493,0.113004809,5.077702779,0.16454541,12.44697982,0.145891516,27.57941241,0.100445956,32.91299917
,0.247298757,2.124415631,0.452951515,5.273763597,0.137778605,6.454640063,0.23233255,17.06771973,0.202379418,35.95494955,0.118453469,39.77721468
,0.636933934,2.876514349,0.649960998,6.875342421,0.273576632,8.630076098,0.393045251,23.4038346,0.24310971,39.77721468,,
,0.722886038,3.750077296,0.729130245,8.739751531,0.370919131,10.29904783,0.438325072,25.24607013,,,,
,0.779431949,4.475305314,0.805834128,15.0428767,0.477352399,11.83385225,0.499403937,30.12841147,,,,
,0.844952612,6.13669002,0.857664772,23.70126253,0.601776606,16.85353635,0.537776596,38.29843143,,,,
,0.914989655,8.630076098,0.891438181,33.33127445,0.658272795,21.69602916,,,,,,
,0.957729529,14.12240274,0.900388073,39.77721468,0.685288208,28.64431172,,,,,,
,1.00496921,24.30750603,,,0.703245999,37.34324602,,,,,,
,1.031910041,35.95494955,,,0.71679514,40.28272393,,,,,,

File: data/supporting/Zr[0.7]Ti[0.3]Cr[1]Fe[1]_PCI.csv
Author,Yu,,,,,
DOI,10.1016/0022-5088(85)90368-6,,,,,
Location,Figure 2,,,,,
,,,,,,
Abs/Des,Des,,Des,,Des,
Temp (K),296,,323,,373,
,mass %,Peq (bar),mass %,Peq (bar),mass %,Peq (bar)
,0.212602121,0.018128463,0.144903901,0.032867311,0.125984477,0.033741494
,0.221197036,0.062529825,0.164353876,0.061019773,0.150495901,0.294501352
,0.274856895,0.133679402,0.196239949,0.416749153,0.162868335,1.002702797
,0.374239579,0.394116794,0.272724082,1.000083195,0.235850836,3.409026266
,0.662476952,0.59144693,0.799793984,1.858211436,0.41431735,5.686883532
,0.920451736,0.935251801,1.126093037,3.469208817,0.656980451,7.41330453
,1.114081378,1.579857688,1.312082754,5.424821101,0.835224134,9.432158127
,1.326895719,3.588893084,1.407083093,7.767221668,0.975597135,12.16757953
,1.421959724,5.552052786,1.46409603,9.783999557,1.12738758,16.73749433
,1.49046438,8.162296335,1.528886834,15.7445151,1.214747994,22.18381764
,1.57039709,12.96183203,1.593518473,20.87902372,1.283135929,28.29903427
,1.623685563,17.6428636,1.635368281,25.97260341,1.336275848,32.15470032
,1.684518462,23.09867238,1.654425648,29.91872268,1.370475121,36.55217264
,1.711205143,28.37571983,,,1.412282486,43.18271741

File: data/supporting/Zr[0.96]Ti[0.08]Cr[0.04]Fe[0.02]Ni[0.9]_PCI.csv
Author,Kapischke,,,,Isotherms shifted by 0.4 mass percent to zero on reversible portion,,,,,,,,,,,
DOI,10.1016/S0894-1777(98)10007-9,,,,,,,,,,,,,,,
Location,Figure 7,,,,,,,,,,,,,,,
,,,,,,,,,,,,,,,,
Abs/Des,Abs,,Des,,Abs,,Des,,Abs,,Des,,Abs,,Des,
Temp (K),673,,673,,623,,623,,573,,573,,523,,523,
,mass %,eq. pressure (bar),mass %,eq. pressure (bar),mass %,eq. pressure (bar),mass %,eq. pressure (bar),mass %,eq. pressure (bar),mass %,eq. pressure (bar),mass %,eq. pressure (bar),mass %,eq. pressure (bar)
,0.104,1.75,0.049,1.132,0.204,1.772,0.061,0.494,0.045,0.324,0.085,0.324,0.042,0.345,0.067,0.303
,0.2,5.006,0.15,1.793,0.279,4.901,0.158,0.857,0.173,0.708,0.167,0.517,0.268,0.39,0.445,0.477
,0.231,6.858,0.252,5.645,0.332,7.029,0.177,1.155,0.284,2.029,0.238,0.751,0.512,0.563,0.927,0.674
,0.232,7.985,0.279,11.816,0.491,8.137,0.269,2.177,0.537,2.925,0.284,1.39,0.802,0.736,1.079,1.016
,0.276,12.05,,,0.726,10.14,0.463,7.116,0.836,3.928,0.372,2.115,1.177,1.549,1.171,1.251
,,,,,0.929,12.397,0.923,12.461,1.112,6.165,0.531,2.648,1.34,4.827,1.263,2.422
,,,,,,,,,1.248,11.422,0.714,3.203,1.372,7.423,1.352,4.465
,,,,,,,,,,,0.949,4.312,1.394,9.36,1.413,12.041
,,,,,,,,,,,1.148,5.676,1.419,12.019,,
,,,,,,,,,,,1.245,11.422,,,,
