Repository: PurdueH2Lab/MetalHydrideToolbox

Purdue Metal Hydride Toolbox
===============================

An object-oriented MATLAB Toolbox for modeling metal hydride thermal systems and hydrogen storage systems

File: data/supporting/Ca[1]Ni[3]_PCI.csv
Author,Chen,,,,Isotherms shifted by 0.25 mass% to zoom on reversible portion only,,,
DOI,10.1016/S0925-8388(00)00694-0,,,,,,,
Location,Figure 5,,,,,,,
,,,,,,,,
Abs/Des,Des,,Des,,Des,,,
Temp (K),293,,303,,313,,,
,mass %,eq. pressure (bar),mass %,eq. pressure (bar),mass %,eq. pressure (bar),,
,0.1290,0.0988,0.0929,0.0973,0.0448,0.0887,,
,0.2193,0.1765,0.1952,0.1847,0.1471,0.1993,,
,0.3998,0.2793,0.3697,0.3203,0.3336,0.3964,,
,0.5923,0.3160,0.5622,0.4157,0.5201,0.5386,,
,0.7848,0.3979,0.7487,0.5076,0.7066,0.6884,,
,0.9593,0.5008,0.9353,0.6199,0.8992,0.8154,,
,1.1639,0.6403,1.1278,0.7014,1.0857,0.9087,,
,1.3504,0.7939,1.3143,0.9676,1.2902,1.1268,,
,1.4707,0.9989,1.4406,1.4181,1.3865,1.6014,,
,1.5610,1.5088,1.5610,2.4579,1.4948,2.7753,,
,1.6633,4.0072,1.6753,9.2709,1.6211,8.4566,,
,1.7355,9.8588,1.7535,31.9024,1.7054,32.3799,,
,1.8137,32.9066,,,,,,

File: data/supporting/Ca[1]Ni[5]_PCI.csv
Author,Liang,,,,,Isotherms shifted by 0.18 mass% to remove irreversible portion,,,,
DOI,10.1016/S0925-8388(01)01010-6,,,,,,,,,
Location,Figure 5,,,,,,,,,
,,,,,,,,,,
Abs/Des,Des,,Des,,Des,,Des,,Abs,
Temp (K),298,,303,,333,,353,,353,
,mass %,P (bar),mass %,P (bar),mass %,P (bar),mass %,P (bar),mass %,P (bar)
,0.023366773,0.190679986,0.044502364,0.229939782,0.041407839,0.236819888,0.004588513,0.269015831,0.015784154,0.579656553
,0.05971663,0.241580866,0.074713403,0.300026312,0.077600928,0.340981051,0.071146691,0.440359179,0.039775782,0.810209862
,0.083951454,0.285654399,0.080553953,0.368921506,0.104602759,0.505607931,0.098131973,0.659423045,0.051762845,0.967351584
,0.105060321,0.358297402,0.113807092,0.49581054,0.122476923,0.727827498,0.110002255,0.868730944,0.063478465,1.420081602
,0.181361566,0.428126101,0.193369428,0.516216596,0.140357461,1.047714709,0.13715236,1.167440016,0.075445068,1.729207031
,0.264152379,0.428558806,0.442198771,0.522903502,0.201123032,1.52390727,0.152002203,1.647729961,0.09332191,2.464836631
,0.470226993,0.417137072,0.670564382,0.545403224,0.40689938,1.527732123,0.163963775,2.046287259,0.102171214,3.152628207
,0.643032323,0.434792917,0.893833316,0.536217206,0.935934266,1.537537637,0.175954383,2.491726047,0.114160133,3.8013076
,0.770045516,0.410495171,1.049245398,0.622665363,1.013359145,2.047206189,0.310783906,2.781141096,0.144622525,4.2374373
,0.844470171,0.419029784,1.098635574,0.90553494,1.050470906,2.51824919,0.655970386,2.848326419,0.359324545,4.462804635
,0.984242744,0.458603118,1.129312114,1.34278071,1.059463318,3.284960789,0.897764265,2.913426286,0.522507288,4.605633405
,1.033622762,0.641200376,1.147566801,1.914018982,1.077866106,4.120184689,0.938060836,3.18475613,0.813329448,4.53179112
,1.07358796,0.969815823,1.16286417,2.424319867,1.093089106,5.428178284,0.969025848,3.550147958,0.977937286,4.864577362
,1.101209022,1.355602276,1.175068,3.010720794,1.114545043,7.222664719,0.984349172,4.238864405,1.015063,5.809809964
,1.131833752,2.090864601,1.184242836,3.489962424,1.129832442,9.148315527,1.012081292,5.26515705,1.027257887,7.07449785
,1.140934038,2.545911795,1.224313728,5.330766788,1.154587533,10.81731603,1.030400278,6.936893039,1.045675607,8.700320339
,1.1685251,3.738122685,1.255253708,6.887497861,1.163705259,13.0425805,1.061235345,8.874897726,1.067151432,11.23979242
,1.196144552,5.434884433,1.289277379,9.347956734,,,1.076440017,11.807942,1.085517024,14.51994894
,1.217684278,7.021232607,1.32025702,12.07781818,,,1.08862304,14.66407836,,
,1.264175522,9.720317317,,,,,,,,
,1.285730787,12.68168392,,,,,,,,

File: data/supporting/Ca[1]Ti[1]Mg[1]Ni[9]_PCI.csv
Author,Chen,,,,,Isotherms shifted by 0.15 mass% to zoom on reversible portion only
DOI,10.1016/S0925-8388(00)00694-0,,,,,
Location,Figure 7c,,,,,
,,,,,,
Abs/Des,Des,,Des,,Des,
Temp (K),293,,303,,313,
,mass %,eq. pressure (bar),mass %,eq. pressure (bar),mass %,eq. pressure (bar)
,0.085,0.061,0.049,0.062,0.055,0.067
,0.139,0.087,0.109,0.119,0.078,0.197
,0.247,0.298,0.198,0.298,0.197,0.607
,0.307,0.487,0.282,0.598,0.263,1.091
,0.403,0.627,0.372,0.888,0.359,1.595
,0.499,0.834,0.463,1.091,0.450,1.959
,0.651,0.992,0.596,1.298,0.577,2.295
,0.765,1.074,0.729,1.497,0.710,2.407
,0.874,1.162,0.838,1.646,0.837,2.732
,1.013,1.319,0.970,1.991,0.958,2.864
,1.219,1.521,1.164,2.484,1.079,3.100
,1.418,1.959,1.345,3.052,1.176,3.409
,1.551,3.409,1.472,4.391,1.248,3.994
,1.694,11.715,1.598,6.840,1.435,6.220
,1.742,31.250,1.646,11.901,1.585,14.165
,,,1.693,32.255,1.645,31.250

File: data/supporting/La[0.5]Ca[0.5]Ni[3]_PCI.csv
Author,Chen,,,,,Isotherms shifted by 0.25 mass% to zoom on reversible portion only
DOI,10.1016/S0925-8388(00)00694-0,,,,,
Location,Figure 6,,,,,
,,,,,,
Abs/Des,Des,,Des,,Des,
Temp (K),293,,303,,313,
,mass %,eq. pressure (bar),mass %,eq. pressure (bar),mass %,eq. pressure (bar)
,0.0388,0.0946,0.0241,0.0890,0.0045,0.0889
,0.1420,0.1946,0.0738,0.2098,0.0788,0.2335
,0.2792,0.3184,0.2307,0.4063,0.1378,0.3534
,0.4162,0.4141,0.3922,0.5976,0.2407,0.5435
,0.5824,0.5069,0.5487,0.8266,0.3241,0.7393
,0.7290,0.6016,0.6954,1.0429,0.4366,0.9179
,0.8853,0.6926,0.8420,1.2189,0.5832,1.1582
,1.0320,0.8220,1.0033,1.5383,0.7348,1.4614
,1.1886,1.2274,1.1208,2.0000,0.8864,1.8440
,1.2770,2.1658,1.2286,2.9382,0.9990,2.5097
,1.3615,8.3383,1.3225,8.7230,1.0774,3.5739
,1.4410,33.0963,1.3824,32.5553,1.1857,8.3088
,,,,,1.2694,15.8249
,,,,,1.3531,32.5361

File: data/supporting/La[0.5]Ca[1.5]Mg[1]Ni[9]_PCI.csv
Author,Chen,,,,,Isotherms shifted by 0.2 mass% to zoom on reversible portion only
DOI,10.1016/S0925-8388(00)00694-0,,,,,
Location,Figure 7b,,,,,
,,,,,,
Abs/Des,Des,,Des,,Des,
Temp (K),293,,303,,313,
,mass %,eq. pressure (bar),mass %,eq. pressure (bar),mass %,eq. pressure (bar)
,0.0701,0.0921,0.0308,0.0714,0.0703,0.0805
,0.1481,0.2590,0.0919,0.1876,0.1088,0.1974
,0.2493,0.4849,0.2153,0.5100,0.1646,0.3955
,0.3340,0.6472,0.3955,1.2323,0.2938,1.0047
,0.4585,0.7052,0.5653,1.3663,0.3895,1.5618
,0.5263,0.7811,0.6955,1.4888,0.4856,1.8206
,0.6791,0.8807,0.8427,1.6503,0.5705,1.9830
,0.8263,0.9929,0.9272,2.2784,0.6667,2.1970
,0.9448,1.3946,1.0688,2.4413,0.7289,2.3925
,1.0410,1.5192,1.1480,2.6143,0.8195,2.5624
,1.1430,1.5731,1.2895,2.8013,0.9039,3.7854
,1.2222,1.6846,1.4478,3.8701,1.0002,3.9194
,1.3127,1.8663,1.5772,8.0248,1.0511,4.1961
,1.3975,2.1029,1.6831,32.7469,1.1983,4.6513
,1.4710,2.4507,,,1.3002,4.8984
,1.5500,3.0051,,,1.4360,5.5219
,1.6340,6.8944,,,1.5711,11.2582
,1.7170,33.3168,,,1.6491,31.1150

File: data/supporting/La[1]Ca[1]Mg[1]Ni[6]Al[3]_PCI.csv
Author,Chen,,,,,Isotherms shifted by 0.6 mass% to zoom on reversible portion only
DOI,10.1016/S0925-8388(00)00694-0,,,,,
Location,Figure 8a,,,,,
,,,,,,
Abs/Des,Des,,Des,,Des,
Temp (K),293,,303,,313,
,mass %,eq. pressure (bar),mass %,eq. pressure (bar),mass %,eq. pressure (bar)
,0.0701,0.0855,0.0883,0.0829,0.0213,0.0804
,0.2528,0.1484,0.1736,0.1576,0.1066,0.1527
,0.3868,0.2315,0.2650,0.2275,0.1980,0.2771
,0.4964,0.3098,0.3563,0.3091,0.2954,0.4879
,0.6487,0.4087,0.4477,0.4073,0.3990,0.6630
,0.7584,0.4916,0.5695,0.5370,0.4964,0.7618
,0.8619,0.6003,0.6487,0.6863,0.5939,0.9445
,0.9350,0.7001,0.7462,0.9045,0.6731,1.1531
,1.0325,0.8167,0.8619,1.1924,0.7645,1.3046
,1.1360,1.3124,0.9594,1.4340,0.8254,1.5922
,1.1970,3.3301,1.0690,2.0092,0.9411,2.0989
,1.2335,8.9779,1.1300,3.9945,1.0447,4.0503
,1.2822,32.8419,1.1787,8.9700,1.1300,9.2406
,,,1.2457,32.8227,1.2091,34.3390

File: data/supporting/La[1]Ca[1]Mg[1]Ni[6]Mn[3]_PCI.csv
Author,Chen,,,,,Isotherms shifted by 0.3 mass% to zoom on reversible portion only
DOI,10.1016/S0925-8388(00)00694-0,,,,,
Location,Figure 8b,,,,,
,,,,,,
Abs/Des,Des,,Des,,Des,
Temp (K),293,,303,,313,
,mass %,eq. pressure (bar),mass %,eq. pressure (bar),mass %,eq. pressure (bar)
,0.0796,0.0891,0.0305,0.0850,0.0184,0.0800
,0.1150,0.1543,0.0951,0.2754,0.0775,0.1999
,0.2056,0.2888,0.1912,0.6380,0.1489,0.4845
,0.3081,0.6295,0.2824,0.9498,0.2212,0.8659
,0.3871,0.9088,0.3678,1.2325,0.3002,1.2126
,0.5034,1.1101,0.4967,1.3742,0.4040,1.5982
,0.6385,1.2007,0.6746,1.6298,0.5022,1.7810
,0.7613,1.2983,0.8158,1.8174,0.6063,2.0464
,0.8595,1.4034,0.9572,1.8495,0.6862,2.1125
,1.0192,1.5184,1.0799,2.0935,0.8153,2.2159
,1.1296,1.7184,1.1905,2.1954,0.9195,2.4696
,1.2278,1.8860,1.2886,2.4841,0.9992,2.7096
,1.3260,2.0386,1.3865,2.9876,1.0912,3.0656
,1.4118,2.2714,1.4657,3.8765,1.1892,3.4688
,1.4851,2.7306,1.5450,5.0301,1.2689,3.8644
,1.5641,3.9423,1.6361,7.7203,1.3363,4.3044
,1.6914,7.9664,1.7121,34.4481,1.4094,5.5001
,1.7675,33.4428,,,1.4827,6.8170
,,,,,1.5920,11.6449
,,,,,1.6507,33.3808

File: data/supporting/La[1]Ca[1]Mg[1]Ni[9]_PCI.csv
Author,Chen,,,,,Isotherms shifted by 0.2 mass% to zoom on reversible portion only
DOI,10.1016/S0925-8388(00)00694-0,,,,,
Location,Figure 7a,,,,,
,,,,,,
Abs/Des,Des,,Des,,Des,
Temp (K),293,,303,,313,
,mass %,eq. pressure (bar),mass %,eq. pressure (bar),mass %,eq. pressure (bar)
,0.059,0.089,0.038,0.082,0.059,0.229
,0.133,0.305,0.08,0.204,0.117,1.191
,0.175,0.796,0.143,0.88,0.164,2.219
,0.26,1.486,0.212,1.614,0.286,4.075
,0.355,2.083,0.275,2.545,0.439,5.348
,0.471,2.31,0.407,3.07,0.513,5.356
,0.619,2.478,0.566,3.349,0.592,5.549
,0.751,2.569,0.698,3.473,0.756,5.757
,0.872,2.664,0.804,3.723,0.841,5.767
,0.999,2.762,0.93,3.732,0.957,5.879
,1.126,2.769,1.015,3.739,1.01,5.985
,1.205,2.82,1.11,3.874,1.073,6.303
,1.321,2.875,1.253,4.018,1.158,6.867
,1.406,2.978,1.321,4.526,1.263,7.872
,1.506,3.531,1.39,5.273,1.353,8.294
,1.57,6.053,1.496,7.52,1.501,12.245
,1.633,33.658,1.559,11.084,1.559,18.662
,,,1.612,32.531,1.601,31.449

File: data/supporting/Ti[1]Fe[0.8]Ni[0.15]V[0.05]_PCI.csv
Author,Oguro,,,,(Isotherms shifted by 0.1 mass% to remove irreversible portion(,,,
DOI,10.1016/0022-5088(83)90280-1,,,,,,,
Location,Figure 2,,,,,,,
,,,,,,,,
Abs/Des,Abs,,Des,,Abs,,Des,
Temp (K),393,,393,,423,,423,
,mass %,Peq (bar),mass %,Peq (bar),mass %,Peq (bar),mass %,Peq (bar)
,0.062923031,0.532457215,0.067553944,0.36470744,0.037960578,0.615874815,0.034161103,0.48088287
,0.07061866,0.812058149,0.062903696,0.540263328,0.053699879,1.102359778,0.049784389,0.93927953
,0.082577821,1.118520973,0.087054048,0.860736501,0.077869566,1.730881424,0.081843063,1.94461441
,0.110972371,1.632992633,0.111417093,1.168440092,0.114443138,2.678492917,0.122525481,3.053356105
,0.164271366,2.153172922,0.181074133,1.730881424,0.159292411,4.085008032,0.175727798,4.329881454
,0.242416801,2.678492917,0.24264883,2.249268122,0.196098011,5.308438936,0.229142808,5.231738798
,0.320620242,3.1896261,0.316724089,2.678492917,0.290736841,6.700376264,0.323781638,6.603564416
,0.41126624,3.636023923,0.423844145,3.143540092,0.397837561,7.979000009,0.418594489,7.311792001
,0.547380253,3.967814581,0.5434841,3.331977768,0.484432718,8.581285077,0.538195772,7.979000009
,0.683513603,4.267320217,0.675547274,3.430391129,0.57519473,8.96426421,0.641342331,8.335099414
,0.803153557,4.523122237,0.786930863,3.636023923,0.67834129,9.364335541,0.752783928,8.457296508
,0.897966408,5.008223879,0.910679664,3.910484747,0.773231484,9.782261887,0.86005867,8.834742084
,0.992721252,5.792839062,1.00128699,4.58943367,0.868102342,10.36865387,0.934230608,9.782261887
,1.066796512,6.89827871,1.079393753,5.877765235,0.958787011,11.48068462,1.020767758,10.99019677
,1.103660119,8.581285077,1.136743588,8.214667912,1.037009788,13.47399209,1.065907067,13.47399209
,1.136376209,10.83140251,1.181670204,11.81977835,1.102790011,16.5191276,1.107034208,15.13778981
,1.169014955,14.49105992,1.21430895,15.81338298,1.131474596,19.38722315,1.143897816,18.83102948
,1.197641533,17.76605376,1.23865266,21.78119945,1.160159181,22.75328519,1.168376875,23.42532668
,,,,,1.192797928,30.44104571,1.192913942,27.8955501
